Repository: Tamim1803/MTP

File: WAAM.json (part 1 of 11)
[
  {
    "Serial No.": "2014-1",
    "Data": [
      {
        "DOI No.": "",
        "Authors": "Filomeno Martina, Matthew Roy, Paul Colegrove, Stewart W. Williams",
        "Authors Institute": "Cranfield University, UK; University of Manchester, UK",
        "Year": "2014",
        "Journal Name": "",
        "Article Title": "Residual Stress Reduction in High Pressure Interpass Rolled Wire+Arc Additive Manufacturing Ti-6Al-4V Components",
        "Category of Paper (Review/ Research/ Thesis)": "Research",
        "WAAM wise Material": {
          "Material": "Ti-6Al-4V",
          "Composition": "Ti ~90%, Al ~6%, V ~4%"
        },
        "WAAM Working Area (mm3)": "250 * 60 * 6",
        "Welding Parameters": {
          "Voltage (V)": "",
          "Current (A)": "Peak: 150, Background: 70, Average: 110",
          "Heat Input (kJ/mm)": "",
          "Wire Diameter (mm)": "",
          "Travel Speed (mm/s)": 4.5,
          "Torch Stand-off Distance (mm)": "",
          "Torch Angle (Deg)": "",
          "Power(kW)": ""
        },
        "Gas Composition": "Argon",
        "Gas Flow Rate (LPM)": "",
        "Wire Feed Rate (mm/s)": 26.67,
        "Bending Moment Test": "",
        "Grain Size (mm)": {
          "At WAAM Deposition": "Refined prior β grain structure post-rolling",
          "At Base Material": ""
        },
        "Strength": {
          "At WAAM Deposition": "Improved isotropy; better than wrought Ti-6Al-4V",
          "At Base Material": ""
        },
        "Wear Test": "",
        "Any other testing": "Residual stress via contour method; laser profilometry; FEA",
        "Energy Source (LASER/ Arc/ Hybrid)": "Arc (TIG)",
        "Bead Height": "",
        "Bead Width": "",
        "Overlap (%)": "",
        "No. of Layers": 40,
        "Cooling Methods used": "Natural cooling to room temperature between layers",
        "Strategies": {
          "Cold Metal Transfer (CMT) [0/1]": 0,
          "SC (Shielding Control)": "Trailing shield with Argon",
          "Time Gap (Pulse)": "Pulse duration: 0.05 s; Frequency: 10 Hz"
        },
        "Any Type of Deffects on WAAM after Deposition": "Residual stress-induced distortion",
        "Finite Element Analysis (FEA) [0/1]": 1,
        "Software Used": "ABAQUS Standard",
        "Miscllaneous": "Rolling loads: 50 kN and 75 kN; roller radius: 3.6 mm",
        "Residula Stress": "Control: tensile up to 500 MPa; Rolled: compressive up to –500 MPa",
        "Distortion Measurement (mm)": ""
      }
    ]
  },
  {
    "Serial No.": "2014-2",
    "Data": [
      {
        "DOI No.": "",
        "Authors": "Jianglong Gu, Baoqiang Cong, Jialuo Ding, Stewart W. Williams, Yuchun Zhai",
        "Authors Institute": "Cranfield University, UK; Northeastern University, China; Beihang University, China",
        "Year": "2014",
        "Journal Name": "",
        "Article Title": "Wire+Arc Additive Manufacturing of Aluminium",
        "Category of Paper (Review/ Research/ Thesis)": "Research",
        "WAAM wise Material": {
          "Material": "ER2319 Aluminium Alloy",
          "Composition": "Al ~68%, Cu ~32%; presence of α-Al + θ-Al₂Cu eutectics"
        },
        "WAAM Working Area (mm3)": "500 × 200 × wall thickness ()",
        "Welding Parameters": {
          "Voltage (V)": "",
          "Current (A)": "",
          "Heat Input (kJ/mm)": "CMT-PADV: 112.2; CMT-P: 189.1",
          "Wire Diameter (mm)": "",
          "Travel Speed (mm/s)": "CMT-PADV: 10; CMT-P: 13.3",
          "Torch Stand-off Distance (mm)": 15,
          "Torch Angle (Deg)": "",
          "Power(kW)": 1755.0725000000002
        },
        "Gas Composition": "Pure Argon (99.99%)",
        "Gas Flow Rate (LPM)": 25,
        "Wire Feed Rate (mm/s)": 100,
        "Bending Moment Test": "",
        "Grain Size (mm)": {
          "At WAAM Deposition": "Fine equiaxed grains (CMT-PADV); coarse columnar grains (CMT-P)",
          "At Base Material": ""
        },
        "Strength": {
          "At WAAM Deposition": "UTS: ~260 MPa; YS: ~110 MPa; Elongation: ~17%",
          "At Base Material": "2219-T851: UTS ~455 MPa; YS ~350 MPa; Elongation ~10%"
        },
        "Wear Test": "",
        "Any other testing": "Porosity analysis, SEM, EDS, Microhardness, Tensile testing",
        "Energy Source (LASER/ Arc/ Hybrid)": "Arc (GMAW - CMT variants)",
        "Bead Height": "",
        "Bead Width": "",
        "Overlap (%)": "",
        "No. of Layers": "",
        "Cooling Methods used": "Natural aging for 30 days post-deposition",
        "Strategies": {
          "Cold Metal Transfer (CMT) [0/1]": "Yes (CMT, CMT-P, CMT-ADV, CMT-PADV)",
          "SC (Shielding Control)": "Pure Argon shielding",
          "Time Gap (Pulse)": "Pulse parameters not detailed"
        },
        "Any Type of Deffects on WAAM after Deposition": "Porosity in CMT-P; eliminated in CMT-PADV",
        "Finite Element Analysis (FEA) [0/1]": 0,
        "Software Used": "",
        "Miscllaneous": "Microhardness increased with rolling load; compositional wire development underway",
        "Residula Stress": "; interpass rolling proposed to reduce stress",
        "Distortion Measurement (mm)": ""
      }
    ]
  },
  {
    "Serial No.": "2014-3",
    "Data": [
      {
        "DOI No.": "10.1177/0954405413502025",
        "Authors": "Adeyinka Adebayo, Jörn Mehnen, Xavier Tonnellier",
        "Authors Institute": "Cranfield University, UK",
        "Year": "2014",
        "Journal Name": "Proceedings of the Institution of Mechanical Engineers, Part B: Journal of Engineering Manufacture",
        "Article Title": "Effects of Solid Lubricants on Wire and Arc Additive Manufactured Structures",
        "Category of Paper (Review/ Research/ Thesis)": "Research",
        "WAAM wise Material": {
          "Material": "Mild Steel (G3Si1)",
          "Composition": "Fe-based alloy with Si and Mn; EDS shows Fe ~82-93%, C ~4-12%, Mn ~1.2-1.5%, Si ~1.2-1.6%, trace Al, K, O"
        },
        "WAAM Working Area (mm3)": "120 * 100 * 6",
        "Welding Parameters": {
          "Voltage (V)": "",
          "Current (A)": "",
          "Heat Input (kJ/mm)": "",
          "Wire Diameter (mm)": 0.8,
          "Travel Speed (mm/s)": 5,
          "Torch Stand-off Distance (mm)": 11.5,
          "Torch Angle (Deg)": "",
          "Power(kW)": ""
        },
        "Gas Composition": "Argon + CO₂",
        "Gas Flow Rate (LPM)": "",
        "Wire Feed Rate (mm/s)": 133.3,
        "Bending Moment Test": "",
        "Grain Size (mm)": {
          "At WAAM Deposition": "Varied; bainite, ferrite, pearlite depending on lubricant and cleaning",
          "At Base Material": ""
        },
        "Strength": {
          "At WAAM Deposition": "Microhardness: 190-258 HV depending on lubricant and cleaning method",
          "At Base Material": ""
        },
        "Wear Test": "",
        "Any other testing": "SEM, EDS, microhardness mapping, FEM thermal modeling",
        "Energy Source (LASER/ Arc/ Hybrid)": "Arc (CMT)",
        "Bead Height": "",
        "Bead Width": "",
        "Overlap (%)": "",
        "No. of Layers": 6,
        "Cooling Methods used": "Natural cooling to room temperature between layers",
        "Strategies": {
          "“Cold Metal Transfer (CMT) [0/1]”": "“1”",
          "SC (Shielding Control)": "Argon + CO₂ shielding",
          "Time Gap (Pulse)": ""
        },
        "Any Type of Deffects on WAAM after Deposition": "Lubricant contamination; grain coarsening due to acetone cleaning",
        "“Finite Element Analysis (FEA) [0/1]”": "“1”",
        "Software Used": "Abaqus 6.9-3",
        "Miscllaneous": "Graphite and MoS₂ altered microstructure; acetone cleaning increased grain size and reduced hardness",
        "Residula Stress": "; thermal model used to simulate weld pool temperature (~2800°C)",
        "Distortion Measurement (mm)": ""
      }
    ]
  },
  {
    "Serial No.": "2015-1",
    "Data": [
      {
        "DOI No.": "10.1016/j.jmatprotec.2015.07.005",
        "Authors": "J. Ding, P. Colegrove, F. Martina, S. Williams, R. Wiktorowicz, M.R. Palt",
        "Authors Institute": "Cranfield University, UK; Air Products PLC, UK; Air Products Management SA/NV, Belgium",
        "Year": 2015,
        "Journal Name": "Journal of Materials Processing Technology",
        "Article Title": "Development of a Laminar Flow Local Shielding Device for Wire + Arc Additive Manufacture",
        "Category of Paper (Review/ Research/ Thesis)": "Research",
        "WAAM wise Material": {
          "Material": "Ti-6Al-4V",
          "Composition": "Ti 89.397%, Al 6.14%, V 3.96%, Fe 0.18%, O 0.14%, C 0.02%, N 0.011%, H 0.001%, Y <0.001%, Others <0.005%"
        },
        "WAAM Working Area (mm3)": "300 * 150 * 7",
        "Welding Parameters": {
          "Voltage (V)": "",
          "Current (A)": 160,
          "Heat Input (kJ/mm)": "",
          "Wire Diameter (mm)": 1.2,
          "Travel Speed (mm/s)": 4.5,
          "Torch Stand-off Distance (mm)": 8,
          "Torch Angle (Deg)": "",
          "Power(kW)": ""
        },
        "Gas Composition": "Argon (99.995%)",
        "Gas Flow Rate (LPM)": "10 (plasma), 11 (shielding)",
        "Wire Feed Rate (mm/s)": 40,
        "Bending Moment Test": "",
        "Grain Size (mm)": {
          "At WAAM Deposition": "; microstructure affected by oxygen levels and shielding quality",
          "At Base Material": ""
        },
        "Strength": {
          "At WAAM Deposition": "Hardness varied from 340-420 HV depending on oxygen contamination",
          "At Base Material": ""
        },
        "Wear Test": "",
        "Any other testing": "Hardness testing, oxygen content analysis (ASTM E1409-13), CFD modelling",
        "Energy Source (LASER/ Arc/ Hybrid)": "Arc (Plasma Arc Welding)",
        "Bead Height": "",
        "Bead Width": "",
        "Overlap (%)": "",
        "No. of Layers": 20,
        "Cooling Methods used": "Natural cooling",
        "Strategies": {
          "Cold Metal Transfer (CMT) [0/1]": 0,
          "SC (Shielding Control)": "Laminar flow shielding device",
          "Time Gap (Pulse)": ""
        },
        "Any Type of Deffects on WAAM after Deposition": "Oxidation due to poor shielding; contamination from ambient air",
        "“Finite Element Analysis (FEA) [0/1]”": "“1”",
        "Software Used": "Fluent v14.0 (CFD), ICEM CFD (meshing)",
        "Miscllaneous": "Laminar shielding device improved protection up to 3 orders of magnitude over conventional shields",
        "Residula Stress": "",
        "Distortion Measurement (mm)": ""
      }
    ]
  },
  {
    "Serial No.": "2015-2",
    "Data": [
      {
        "DOI No.": "10.1016/j.addma.2015.06.001",
        "Authors": "Chen Shen, Zengxi Pan, Yan Ma, Dominic Cuiuri, Huijun Li",
        "Authors Institute": "University of Wollongong, Australia",
        "Year": 2015,
        "Journal Name": "Additive Manufacturing",
        "Article Title": "Fabrication of iron-rich Fe-Al intermetallics using the wire-arc additive manufacturing process",
        "Category of Paper (Review/ Research/ Thesis)": "Research",
        "WAAM wise Material": {
          "Material": "Fe-Al Intermetallic (Fe₃Al)",
          "Composition": "Fe 75 %, Al 25 %; minor C, Mn, O, K, Si, Al, Fe (EDS data)"
        },
        "WAAM Working Area (mm3)": "24 * 12 * wall length ()",
        "Welding Parameters": {
          "Voltage (V)": 12.7,
          "Current (A)": 140,
          "Heat Input (kJ/mm)": 20.6,
          "Wire Diameter (mm)": 0.9,
          "Travel Speed (mm/s)": 1.67,
          "Torch Stand-off Distance (mm)": 3.5,
          "Torch Angle (Deg)": 30,
          "Power(kW)": 1778.0
        },
        "Gas Composition": "Argon (primary and auxiliary shielding)",
        "Gas Flow Rate (LPM)": "9 (auxiliary)",
        "Wire Feed Rate (mm/s)": "Al: 11.58, Fe: 16.67",
        "Bending Moment Test": "",
        "Grain Size (mm)": {
          "At WAAM Deposition": "0.3-0.5 mm (columnar grains)",
          "At Base Material": ""
        },
        "Strength": {
          "At WAAM Deposition": "Yield Strength: 847 MPa; UTS: 944 MPa; Elongation: 3.27%",
          "At Base Material": ""
        },
        "Wear Test": "",
        "Any other testing": "Hardness (Vickers ~290 HV), SEM, EDS, XRD, tensile testing",
        "Energy Source (LASER/ Arc/ Hybrid)": "Arc (GTAW)",
        "Bead Height": "",
        "Bead Width": "12 mm",
        "Overlap (%)": "",
        "No. of Layers": 25,
        "Cooling Methods used": "Interpass cooling to 400°C",
        "Strategies": {
          "“Cold Metal Transfer (CMT) [0/1]”": "“0”",
          "SC (Shielding Control)": "Dual shielding (GTAW + auxiliary argon)",
          "Time Gap (Pulse)": ""
        },
        "Any Type of Deffects on WAAM after Deposition": "Dilution zone with carbide precipitates; brittle fracture surfaces",
        "“Finite Element Analysis (FEA) [0/1]”": "“0”",
        "Software Used": "Not used",
        "Miscllaneous": "In situ alloying via dual-wire feed; fracture surfaces showed cleavage with secondary cracks",
        "Residula Stress": "",
        "Distortion Measurement (mm)": ""
      }
    ]
  },
  {
    "Serial No.": "2015-3",
    "Data": [
      {
        "DOI No.": "10.1063/1.4914604",
        "Authors": "K. Raguvarun, Krishnan Balasubramaniam, Prabhu Rajagopal, Suresh Palanisamy, Romesh Nagarajah, Nicholas Hoye, Dominic Curiri, Ajay Kapoor",
        "Authors Institute": "IIT Madras, Swinburne University of Technology, University of Wollongong, Defence Materials Technology Centre",
        "Year": 2015,
        "Journal Name": "AIP Conference Proceedings",
        "Article Title": "A Study of Internal Structure in Components Made by Additive Manufacturing Process Using 3D X-Ray Tomography",
        "Category of Paper (Review/ Research/ Thesis)": "Research",
        "WAAM wise Material": {
          "Material": "Ti-6Al-4V",
          "Composition": "Al 6.40%, V 4.22%, Fe 0.078%, C 0.012%, N 0.013%, H 0.003%, O <0.2%, Ti balance"
        },
        "WAAM Working Area (mm3)": "; wedge-shaped samples ~50.55 * 20 * 12 mm and ~43.36 * 8 * 14 mm",
        "Welding Parameters": {
          "Voltage (V)": "",
          "Current (A)": 140,
          "Heat Input (kJ/mm)": "",
          "Wire Diameter (mm)": 1.0,
          "Travel Speed (mm/s)": 2.53,
          "Torch Stand-off Distance (mm)": 3.5,
          "Torch Angle (Deg)": "",
          "Power(kW)": ""
        },
        "Gas Composition": "Argon",
        "Gas Flow Rate (LPM)": "",
        "Wire Feed Rate (mm/s)": "Sample 1: Avg 22.3, Pulse 35.7; Sample 2: Constant 21.8",
        "Bending Moment Test": "",
        "Grain Size (mm)": {
          "At WAAM Deposition": "; porosity clusters observed at weld path intervals",
          "At Base Material": ""
        },
        "Strength": {
          "At WAAM Deposition": "Not directly measured; porosity clusters correlated with reduced strength",
          "At Base Material": ""
        },
        "Wear Test": "",
        "Any other testing": "3D X-ray tomography, ultrasonic C-scan, SEM imaging",
        "Energy Source (LASER/ Arc/ Hybrid)": "Arc (GTAW)",
        "Bead Height": "",
        "Bead Width": "",
        "Overlap (%)": "",
        "No. of Layers": "",
        "Cooling Methods used": "Natural cooling; post-deposition argon shielding for 1 min",
        "Strategies": {
          "“Cold Metal Transfer (CMT) [0/1]”": "“0”",
          "SC (Shielding Control)": "Argon shielding with nano-focus tube imaging",
          "Time Gap (Pulse)": "Sample 1 used pulsed wire feed (2.5:1.5 on/off ratio); Sample 2 used constant feed"
        },
        "Any Type of Deffects on WAAM after Deposition": "Porosity clusters at weld path intervals; reduced in Sample 2 with constant wire feed",
        "“Finite Element Analysis (FEA) [0/1]”": "“0”",
        "Software Used": "Phoenix datosx, VG StudioMax, LabView",
        "Miscllaneous": "Porosity size reduced from ~1 mm (Sample 1) to ~0.4 mm (Sample 2) with optimized feed strategy",
        "Residula Stress": "",
        "Distortion Measurement (mm)": ""
      }
    ]
  },
  {
    "Serial No.": "2015-4",
    "Data": [
      {
        "DOI No.": "10.1016/j.procir.2015.08.085",
        "Authors": "Alessandro Busachi, John Erkoyuncu, Paul Colegrove, Filomeno Martina, Jialuo Ding",
        "Authors Institute": "Cranfield University, UK",
        "Year": 2015,
        "Journal Name": "Procedia CIRP",
        "Article Title": "Designing a WAAM Based Manufacturing System for Defence Applications",
        "Category of Paper (Review/ Research/ Thesis)": "Research",
        "WAAM wise Material": {
          "Material": "Ti-6Al-4V (primary); Stainless Steel and Aluminium also referenced",
          "Composition": "Standard aerospace-grade Ti-6Al-4V; exact wt%"
        },
        "WAAM Working Area (mm3)": "Variable; example wall width: 1-2 mm; deposition rate: up to 1 kg/h",
        "Welding Parameters": {
          "Voltage (V)": "",
          "Current (A)": "",
          "Heat Input (kJ/mm)": "",
          "Wire Diameter (mm)": "0.8-1.2",
          "Travel Speed (mm/s)": "",
          "Torch Stand-off Distance (mm)": "",
          "Torch Angle (Deg)": "",
          "Power(kW)": ""
        },
        "Gas Composition": "Argon",
        "Gas Flow Rate (LPM)": "",
        "Wire Feed Rate (mm/s)": "; inferred from deposition rate",
        "Bending Moment Test": "",
        "Grain Size (mm)": {
          "At WAAM Deposition": "Refined via interpass rolling (qualitative)",
          "At Base Material": ""
        },
        "Strength": {
          "At WAAM Deposition": "Tensile strength improved by 19%, yield strength by 26% (via rolling)",
          "At Base Material": "Not numerically specified"
        },
        "Wear Test": "",
        "Any other testing": "Flatness, distortion, residual stress discussed; IDEF0 modeling",
        "Energy Source (LASER/ Arc/ Hybrid)": "Arc (TIG, MIG, Plasma)",
        "Bead Height": "",
        "Bead Width": "Effective wall width ~1-2 mm",
        "Overlap (%)": "",
        "No. of Layers": "",
        "Cooling Methods used": "Natural cooling; optimization of cooling time discussed",
        "Strategies": {
          "Cold Metal Transfer (CMT) [0/1]": 0,
          "SC (Shielding Control)": "Tent shielding for Ti-6Al-4V; not required for Al or SS",
          "Time Gap (Pulse)": "Cooling time optimization discussed; no pulse strategy used"
        },
        "Any Type of Deffects on WAAM after Deposition": "Porosity, waviness, residual stress; mitigated via rolling and shielding",
        "“Finite Element Analysis (FEA) [0/1]”": "“1”",
        "Software Used": "Abaqus 6.9-3; RoboGuide for robot simulation",
        "Miscllaneous": "WAAM system architecture, vibration and shock mitigation, in-platform deployment strategies",
        "Residula Stress": "Reduced from 600 MPa to 250 MPa via interpass rolling",
        "Distortion Measurement (mm)": "Not numerically specified; distortion reduced via clamping and rolling"
      }
    ]
  },
  {
    "Serial No.": "2015-5",
    "Data": [
      {
        "DOI No.": "10.3390/machines3040339",
        "Authors": "Yuenyong Nilsiam, Amberlee Haselhuhn, Bas Wijnen, Paul Sanders, Joshua M. Pearce",
        "Authors Institute": "Michigan Technological University, USA",
        "Year": 2015,
        "Journal Name": "Machines",
        "Article Title": "Integrated Voltage-Current Monitoring and Control of Gas Metal Arc Weld Magnetic Ball-Jointed Open Source 3-D Printer",
        "Category of Paper (Review/ Research/ Thesis)": "Research",
        "WAAM wise Material": {
          "Material": "Aluminum alloys (ER1100, ER4043, ER4943, ER4047, ER5356)",
          "Composition": "Varies by alloy; e.g., ER1100 ≥99% Al, ER4043: 4.5-6% Si, ER4943: 5-6% Si + 0.1-0.5% Mg, ER4047: 11-13% Si, ER5356: 4.5-5.5% Mg"
        },
        "WAAM Working Area (mm3)": "Print blocks: 108 * 31.75 * 25.4 mm³",
        "Welding Parameters": {
          "Voltage (V)": "Varies by alloy; ER4047 highest (~190 V), ER5356 lowest (~150 V)",
          "Current (A)": "Varies by alloy; ER1100, ER4043, ER4943 ~200 A; ER5356 lowest (~130 A)",
          "Heat Input (kJ/mm)": "",
          "Wire Diameter (mm)": "0.89 mm (0.035 inch)",
          "Travel Speed (mm/s)": 10,
          "Torch Stand-off Distance (mm)": 10,
          "Torch Angle (Deg)": "",
          "Power(kW)": 13063716.0
        },
        "Gas Composition": "Inert shielding gas (likely Argon)",
        "Gas Flow Rate (LPM)": "14.4 (converted from 0.24 L/s)",
        "Wire Feed Rate (mm/s)": 124.6,
        "Bending Moment Test": "",
        "Grain Size (mm)": {
          "At WAAM Deposition": "",
          "At Base Material": ""
        },
        "Strength": {
          "At WAAM Deposition": "UTS 320 MPa for ER4943 at 3 mm below crown",
          "At Base Material": "Not directly compared"
        },
        "Wear Test": "",
        "Any other testing": "Voltage-current monitoring, layer-wise analysis, spatter observation",
        "Energy Source (LASER/ Arc/ Hybrid)": "Arc (GMAW)",
        "Bead Height": "2.5 mm (G-code layer height)",
        "Bead Width": "3.3 mm (lateral spacing)",
        "Overlap (%)": "",
        "No. of Layers": 15,
        "Cooling Methods used": "Pause of 60 s after each layer",
        "Strategies": {
          "“Cold Metal Transfer (CMT) [0/1]”": "“0”",
          "SC (Shielding Control)": "",
          "Time Gap (Pulse)": "Pause strategy used (60 s)"
        },
        "Any Type of Deffects on WAAM after Deposition": "Spatter, arc shorts, lack of fusion on first layer",
        "“Finite Element Analysis (FEA) [0/1]”": "“0”",
        "Software Used": "Franklin firmware, Arduino-based monitoring system",
        "Miscllaneous": "Open-source hardware integration, magnetic ball-joint printer design",
        "Residula Stress": "",
        "Distortion Measurement (mm)": ""
      }
    ]
  },
  {
    "Serial No.": "2015-6",
    "Data": [
      {
        "DOI No.": "10.1007/s11661-015-3172-1",
        "Authors": "Filomeno Martina, Paul A. Colegrove, Stewart W. Williams, Jonathan Meyer",
        "Authors Institute": "Cranfield University, UK; Airbus Group Innovation, UK",
        "Year": 2015,
        "Journal Name": "Metallurgical and Materials Transactions A",
        "Article Title": "Microstructure of Interpass Rolled Wire + Arc Additive Manufacturing Ti-6Al-4V Components",
        "Category of Paper (Review/ Research/ Thesis)": "Research",
        "WAAM wise Material": {
          "Material": "Ti-6Al-4V",
          "Composition": "Ti (balance), Al 6.08%, V 4%, Fe 0.18%, O 0.16%, C 0.035%, N 0.011%, H <0.0017%, Y <0.001%, Others <0.05%"
        },
        "WAAM Working Area (mm3)": "Wall length: 370 mm; height: up to 60 mm; width: 6 mm",
        "Welding Parameters": {
          "Voltage (V)": "",
          "Current (A)": "Peak: 150 A; Background: 70 A; Average: 110 A",
          "Heat Input (kJ/mm)": "",
          "Wire Diameter (mm)": "; standard aerospace-grade wire used",
          "Travel Speed (mm/s)": 4.5,
          "Torch Stand-off Distance (mm)": 3.5,
          "Torch Angle (Deg)": "",
          "Power(kW)": ""
        },
        "Gas Composition": "Argon",
        "Gas Flow Rate (LPM)": "10 (main), 20 (trailing shield)",
        "Wire Feed Rate (mm/s)": "26.7 (converted from 1.6 m/min)",
        "Bending Moment Test": "",
        "Grain Size (mm)": {
          "At WAAM Deposition": "Equiaxed grains: 56-139 µm depending on roller type and load",
          "At Base Material": ""
        },
        "Strength": {
          "At WAAM Deposition": "",
          "At Base Material": ""
        },
        "Wear Test": "",
        "Any other testing": "Optical microscopy, SEM, grain size analysis, lamellae thickness measurement, thermal profiling",
        "Energy Source (LASER/ Arc/ Hybrid)": "Arc (AC TIG)",
        "Bead Height": "1 mm per layer",
        "Bead Width": "6 mm wall width",
        "Overlap (%)": "",
        "No. of Layers": "20 (in fundamental study); 16 in main builds",
        "Cooling Methods used": "Natural cooling to room temperature before rolling",
        "Strategies": {
          "Cold Metal Transfer (CMT) [0/1]": 0,
          "SC (Shielding Control)": "Trailing shield gas used",
          "Time Gap (Pulse)": "Pulse duration: 0.05 s; Frequency: 10 Hz"
        },
        "Any Type of Deffects on WAAM after Deposition": "Columnar grains, anisotropy, martensite formation; mitigated via interpass rolling",
        "“Finite Element Analysis (FEA) [0/1]”": "“0”",
        "Software Used": "ImageJ (grain analysis), Adobe Photoshop (SEM processing)",
        "Miscllaneous": "Comparison of flat vs profiled rollers; recrystallization boundary identified via thermocouple",
        "Residula Stress": "",
        "Distortion Measurement (mm)": ""
      }
    ]
  },
  {
    "Serial No.": "2015-7",
    "Data": [
      {
        "DOI No.": "10.1179/1362171815Y.0000000026",
        "Authors": "L. Zhang, A. Pittner, T. Michael, M. Rhode, T. Kannengiesser",
        "Authors Institute": "Federal Institute for Materials Research and Testing, Germany; Otto von Guericke University Magdeburg, Germany",
        "Year": 2015,
        "Journal Name": "Science and Technology of Welding and Joining",
        "Article Title": "Effect of cooling rate on microstructure and properties of microalloyed HSLA steel weld metals",
        "Category of Paper (Review/ Research/ Thesis)": "Research",
        "WAAM wise Material": {
          "Material": "S690QL HSLA steel (Nb and Ti microalloyed)",
          "Composition": "Steel A: C 0.14%, Mn 1.20%, Si 0.29%, Cu 0.04%, Cr 0.31%, Ni 0.04%, Mo 0.21%, Al 0.100%, Ti 0.03%, Nb 0.006%; Steel B: C 0.15%, Mn 1.29%, Si 0.40%, Cu 0.03%, Cr 0.32%, Ni 0.02%, Mo 0.035%, Al 0.02%, Ti 0.010%"
        },
        "WAAM Working Area (mm3)": "; weld bead dimensions inferred from Charpy specimen size (5*10*55 mm)",
        "Welding Parameters": {
          "Voltage (V)": "28.9-34.5",
          "Current (A)": "283.9-379.8",
          "Heat Input (kJ/mm)": "0.768-1.231",
          "Wire Diameter (mm)": "; filler wire used with ~720 MPa yield strength",
          "Travel Speed (mm/s)": "6.67-13.33",
          "Torch Stand-off Distance (mm)": "",
          "Torch Angle (Deg)": "30° groove angle",
          "Power(kW)": 10519.645
        },
        "Gas Composition": "82% Argon, 18% CO₂",
        "Gas Flow Rate (LPM)": "14.4 (converted from 0.24 L/s)",
        "Wire Feed Rate (mm/s)": "",
        "Bending Moment Test": "",
        "Grain Size (mm)": {
          "At WAAM Deposition": "AF: 10-20 µm; Bainite: finer needle-like structure",
          "At Base Material": ""
        },
        "Strength": {
          "At WAAM Deposition": "Hardness: 250-350 HV10 depending on cooling rate and alloy",
          "At Base Material": ""
        },
        "Wear Test": "",
        "Any other testing": "Charpy V-notch impact test at −40°C; SEM fractography; inclusion analysis",
        "Energy Source (LASER/ Arc/ Hybrid)": "Arc (Modified Spray Arc GMAW)",
        "Bead Height": "",
        "Bead Width": "",
        "Overlap (%)": "",
        "No. of Layers": "Single-pass welds",
        "Cooling Methods used": "Controlled via welding speed and heat input; 4t8/5 cooling time measured",
        "Strategies": {
          "“Cold Metal Transfer (CMT) [0/1]”": "“0”",
          "SC (Shielding Control)": "Gas shielding with Ar–CO₂",
          "“Time Gap (Pulse)”": "““"
        },
        "Any Type of Deffects on WAAM after Deposition": "Inclusions, voids, and microstructural heterogeneity near fusion zone",
        "“Finite Element Analysis (FEA) [0/1]”": "“0”",
        "Software Used": "",
        "Miscllaneous": "Inclusion density and size distribution analyzed; correlation of microstructure with toughness",
        "Residula Stress": "",
        "Distortion Measurement (mm)": ""
      }
    ]
  },
  {
    "Serial No.": "2016-1",
    "Data": [
      {
        "DOI No.": "10.1016/j.msea.2015.12.038",
        "Authors": "Zhang Z., Ding J., Williams S., Al-Mufadi F., Lockett H., Martina F.",
        "Authors Institute": "Cranfield University, UK; King Abdulaziz City for Science and Technology, Saudi Arabia",
        "Year": 2016,
        "Journal Name": "Materials Science and Engineering: A",
        "Article Title": "Wire + Arc Additive Manufacturing of Inconel 718: Effect of Heat Treatment on Microstructure and Mechanical Properties",
        "Category of Paper (Review/ Research/ Thesis)": "Research",
        "WAAM wise Material": {
          "Material": "Inconel 718",
          "Composition": "Ni ~52%, Cr ~19%, Fe ~18%, Nb ~5%, Mo ~3%, Ti ~1%, Al ~0.5%"
        },
        "WAAM Working Area (mm3)": "250 * 60 * 10",
        "Welding Parameters": {
          "Voltage (V)": "",
          "Current (A)": "Peak: 180 A; Background: 60 A",
          "Heat Input (kJ/mm)": "",
          "Wire Diameter (mm)": 1.2,
          "Travel Speed (mm/s)": 4.5,
          "Torch Stand-off Distance (mm)": 3.5,
          "Torch Angle (Deg)": "",
          "Power(kW)": ""
        },
        "Gas Composition": "Argon",
        "Gas Flow Rate (LPM)": "",
        "Wire Feed Rate (mm/s)": 26.67,
        "Bending Moment Test": "",
        "Grain Size (mm)": {
          "At WAAM Deposition": "Columnar grains 1-2 mm; refined post heat treatment",
          "At Base Material": ""
        },
        "Strength": {
          "At WAAM Deposition": "UTS: 980 MPa; YS: 760 MPa; Elongation: 25%",
          "At Base Material": "Comparable to wrought Inconel 718"
        },
        "Wear Test": "",
        "Any other testing": "Hardness mapping, SEM, EBSD, tensile testing, heat treatment effects",
        "Energy Source (LASER/ Arc/ Hybrid)": "Arc (TIG)",
        "Bead Height": "",
        "Bead Width": "",
        "Overlap (%)": "",
        "No. of Layers": 40,
        "Cooling Methods used": "Natural cooling; post-deposition heat treatment at 980°C for 1 h + aging",
        "Strategies": {
          "“Cold Metal Transfer (CMT) [0/1]”": "“0”",
          "SC (Shielding Control)": "Argon shielding with trailing shield",
          "“Time Gap (Pulse)”": "““"
        },
        "Any Type of Deffects on WAAM after Deposition": "Columnar grain growth; anisotropy; reduced via heat treatment",
        "“Finite Element Analysis (FEA) [0/1]”": "“0”",
        "Software Used": "",
        "Miscllaneous": "Heat treatment improved isotropy and mechanical properties; EBSD revealed recrystallization",
        "Residula Stress": "; reduced via heat treatment",
        "Distortion Measurement (mm)": ""
      }
    ]
  },
  {
    "Serial No.": "2016-2",
    "Data": [
      {
        "DOI No.": "10.1016/j.matdes.2015.09.115",
        "Authors": "Szost B.A., Terzi S., Martina F., Boisselier D., Prytuliak A., Pirling T., Hofmann M., Jarvis D.J.",
        "Authors Institute": "European Space Agency; Cranfield University; Irepa Laser; Institut Laue-Langevin; FRM II TU Munich",
        "Year": 2016,
        "Journal Name": "Materials and Design",
        "Article Title": "A comparative study of additive manufacturing techniques: Residual stress and microstructural analysis of CLAD and WAAM printed Ti-6Al-4V components",
        "Category of Paper (Review/ Research/ Thesis)": "Research",
        "WAAM wise Material": {
          "Material": "Ti-6Al-4V",
          "Composition": "Ti (Bal.), Al 6.14%, V 3.96%, Fe 0.18%, O 0.14%, C 0.02%, N 0.011%, H 0.001%, Others <0.15%"
        },
        "WAAM Working Area (mm3)": "250 * 60 * 40",
        "Welding Parameters": {
          "Voltage (V)": "",
          "Current (A)": "110 (average), pulse duration 0.05 s, frequency 10 Hz",
          "Heat Input (kJ/mm)": "",
          "Wire Diameter (mm)": "",
          "Travel Speed (mm/s)": 4.5,
          "Torch Stand-off Distance (mm)": "",
          "Torch Angle (Deg)": "",
          "Power(kW)": ""
        },
        "Gas Composition": "Argon",
        "Gas Flow Rate (LPM)": "",
        "Wire Feed Rate (mm/s)": 26.67,
        "Bending Moment Test": "",
        "Grain Size (mm)": {
          "At WAAM Deposition": "Elongated grains 0.5-5 mm; large columnar grains throughout wall height",
          "At Base Material": "Equiaxed β grains ~30–100 µm"
        },
        "Strength": {
          "At WAAM Deposition": "Not directly reported; inferred from microstructure and residual stress",
          "At Base Material": "Not directly reported"
        },
        "Wear Test": "",
        "Any other testing": "Neutron diffraction for residual stress; optical microscopy; distortion measurement",
        "Energy Source (LASER/ Arc/ Hybrid)": "Arc (TIG)",
        "Bead Height": "1.0 mm",
        "Bead Width": "5.9 mm",
        "Overlap (%)": "",
        "No. of Layers": 40,
        "Cooling Methods used": "Natural cooling; argon shielding",
        "Strategies": {
          "“Cold Metal Transfer (CMT) [0/1]”": "“0”",
          "SC (Shielding Control)": "Trailing shield with argon",
          "Time Gap (Pulse)": "Pulse TIG with 0.05 s duration, 10 Hz"
        },
        "Any Type of Deffects on WAAM after Deposition": "Few pores near baseplate; slight necking at wall-baseplate interface",
        "“Finite Element Analysis (FEA) [0/1]”": "“0”",
        "Software Used": "",
        "Miscllaneous": "Layer bands observed; columnar grain tilt ~15–20°; higher distortion than CLAD",
        "Residula Stress": "Peak tensile stress 480 MPa at wall-baseplate interface (longitudinal)",
        "Distortion Measurement (mm)": 7.2
      }
    ]
  },
  {
    "Serial No.": "2016-3",
    "Data": [
      {
        "DOI No.": "10.1016/j.matdes.2016.04.018",
        "Authors": "J.J. Lin, Y.H. Lv, Y.X. Liu, B.S. Xu, Z. Sun, Z.G. Li, Y.X. Wu",
        "Authors Institute": "Shanghai Jiao Tong University; Academy of Armored Forces Engineering, China",
        "Year": 2016,
        "Journal Name": "Materials and Design",
        "Article Title": "Microstructural evolution and mechanical properties of Ti-6Al-4V wall deposited by pulsed plasma arc additive manufacturing",
        "Category of Paper (Review/ Research/ Thesis)": "Research",
        "WAAM wise Material": {
          "Material": "Ti-6Al-4V",
          "Composition": "Ti (Bal.), Al 6.11%, V 3.95%, Fe 0.07%, O 0.14%, C 0.02%, N 0.01%, H 0.007%"
        },
        "WAAM Working Area (mm3)": "250 * 60 * 24",
        "Welding Parameters": {
          "Voltage (V)": "18.5-19.6",
          "Current (A)": "117-175 (pulsed)",
          "Heat Input (kJ/mm)": "5.19-8.23",
          "Wire Diameter (mm)": 1.0,
          "Travel Speed (mm/s)": 4.17,
          "Torch Stand-off Distance (mm)": "",
          "Torch Angle (Deg)": "",
          "Power(kW)": 2228.85
        },
        "Gas Composition": "Argon",
        "Gas Flow Rate (LPM)": "20-30",
        "Wire Feed Rate (mm/s)": 58.33,
        "Bending Moment Test": "",
        "Grain Size (mm)": {
          "At WAAM Deposition": "Prior β grains: 0.86-6.9 mm; α lamellae: 0.28-0.59 µm",
          "At Base Material": ""
        },
        "Strength": {
          "At WAAM Deposition": "YS: 909 MPa; UTS: 988 MPa; Elongation: 7.5%",
          "At Base Material": ""
        },
        "Wear Test": "",
        "Any other testing": "Microhardness (HV0.1), EBSD, SEM, EDS, tensile testing",
        "Energy Source (LASER/ Arc/ Hybrid)": "Arc (Pulsed Plasma Arc)",
        "Bead Height": "1.5 mm",
        "Bead Width": "",
        "Overlap (%)": "",
        "No. of Layers": 16,
        "Cooling Methods used": "Natural cooling; interpass temperature <300°C",
        "Strategies": {
          "“Cold Metal Transfer (CMT) [0/1]”": "“0”",
          "SC (Shielding Control)": "Argon shielding",
          "Time Gap (Pulse)": "70 Hz pulse frequency; variable duty cycle"
        },
        "Any Type of Deffects on WAAM after Deposition": "Few pores near baseplate; no major defects reported",
        "“Finite Element Analysis (FEA) [0/1]”": "“0”",
        "Software Used": "TSL OIM Collection 5 (for EBSD)",
        "Miscllaneous": "Layer bands observed; Burgers orientation relationship confirmed; refined α lamellae due to pulsed arc",
        "Residula Stress": "",
        "Distortion Measurement (mm)": ""
      }
    ]
  },
  {
    "Serial No.": "2016-4",
    "Data": [
      {
        "DOI No.": "10.1016/j.rcim.2015.09.002",
        "Authors": "Donghong Ding, Zengxi Pan, Dominic Cuiuri, Huijun Li, Nathan Larkin, Stephen van Duin",
        "Authors Institute": "University of Wollongong, Australia",
        "Year": 2016,
        "Journal Name": "Robotics and Computer-Integrated Manufacturing",
        "Article Title": "Automatic multi-direction slicing algorithms for wire based additive manufacturing",
        "Category of Paper (Review/ Research/ Thesis)": "Research",
        "WAAM wise Material": {
          "Material": "(generic wire-based AM focus)",
          "Composition": ""
        },
        "WAAM Working Area (mm3)": "Variable; examples include 250 * 60 * 7 mm baseplate",
        "Welding Parameters": {
          "Voltage (V)": "",
          "Current (A)": "",
          "Heat Input (kJ/mm)": "",
          "Wire Diameter (mm)": "",
          "Travel Speed (mm/s)": 4.5,
          "Torch Stand-off Distance (mm)": "",
          "Torch Angle (Deg)": "",
          "Power(kW)": ""
        },
        "Gas Composition": "Argon",
        "Gas Flow Rate (LPM)": "",
        "Wire Feed Rate (mm/s)": "26.67 (converted from 1.6 mm/min)",
        "Bending Moment Test": "",
        "Grain Size (mm)": {
          "At WAAM Deposition": "",
          "At Base Material": ""
        },
        "Strength": {
          "At WAAM Deposition": "",
          "At Base Material": ""
        },
        "Wear Test": "",
        "Any other testing": "Algorithm validation on complex geometries; hole simplification; STL slicing",
        "Energy Source (LASER/ Arc/ Hybrid)": "Arc (Wire + Arc Additive Manufacturing)",
        "Bead Height": "1.0 mm (example)",
        "Bead Width": "5.9 mm (example)",
        "Overlap (%)": "",
        "No. of Layers": "40 (example)",
        "Cooling Methods used": "Natural cooling",
        "Strategies": {
          "“Cold Metal Transfer (CMT) [0/1]”": "“0”",
          "SC (Shielding Control)": "Argon shielding",
          "Time Gap (Pulse)": ""
        },
        "Any Type of Deffects on WAAM after Deposition": "; focus on slicing algorithm",
        "“Finite Element Analysis (FEA) [0/1]”": "“0”",
        "Software Used": "MATLAB (for algorithm implementation)",
        "Miscllaneous": "Introduces decomposition-regrouping method; depth-tree structure; hole simplification via STL mesh manipulation",
        "Residula Stress": "",
        "Distortion Measurement (mm)": ""
      }
    ]
  },
  {
    "Serial No.": "2016-5",
    "Data": [
      {
        "DOI No.": "10.1016/j.rcim.2015.12.004",
        "Authors": "Donghong Ding, Zengxi Pan, Dominic Cuiuri, Huijun Li, Stephen van Duin, Nathan Larkin",
        "Authors Institute": "University of Wollongong, Australia",
        "Year": 2016,
        "Journal Name": "Robotics and Computer-Integrated Manufacturing",
        "Article Title": "Bead modelling and implementation of adaptive MAT path in wire and arc additive manufacturing",
        "Category of Paper (Review/ Research/ Thesis)": "Research",
        "WAAM wise Material": {
          "Material": "Mild Steel",
          "Composition": "Fe (Bal.), C ~0.2%, Mn ~1.0%, Si ~0.3%, others <0.1%"
        },
        "WAAM Working Area (mm3)": "100 * 50 * 30",
        "Welding Parameters": {
          "Voltage (V)": "Synergic control (auto-adjusted)",
          "Current (A)": "Not directly specified; controlled via wire feed rate",
          "Heat Input (kJ/mm)": "5.19-8.23",
          "Wire Diameter (mm)": 1.2,
          "Travel Speed (mm/s)": "6.67-16.67",
