Repository: Tamim1803/MTP

File: WAAM.json (part 2 of 11)
[
          "Torch Stand-off Distance (mm)": 18,
          "Torch Angle (Deg)": "",
          "Power(kW)": 78.30570000000002
        },
        "Gas Composition": "Argon + CO₂ (typical GMAW shielding)",
        "Gas Flow Rate (LPM)": "",
        "Wire Feed Rate (mm/s)": "33.33-133.33",
        "Bending Moment Test": "",
        "Grain Size (mm)": {
          "At WAAM Deposition": "; inferred from bead morphology",
          "At Base Material": ""
        },
        "Strength": {
          "At WAAM Deposition": "",
          "At Base Material": ""
        },
        "Wear Test": "",
        "Any other testing": "3D laser scanning for bead geometry validation; ANN modeling; path accuracy assessment",
        "Energy Source (LASER/ Arc/ Hybrid)": "Arc (GMAW)",
        "Bead Height": "1-3 mm",
        "Bead Width": "2-12 mm",
        "Overlap (%)": "Calculated via tangent overlapping model; optimal d* = 0.738 × bead width",
        "No. of Layers": "10-15 (varied by case study)",
        "Cooling Methods used": "Natural cooling; interpass temperature control (<300°C)",
        "Strategies": {
          "“Cold Metal Transfer (CMT) [0/1]”": "“0”",
          "SC (Shielding Control)": "Argon shielding",
          "Time Gap (Pulse)": "Not used; continuous deposition"
        },
        "Any Type of Deffects on WAAM after Deposition": "None reported; deposition was void-free and geometrically accurate",
        "“Finite Element Analysis (FEA) [0/1]”": "“0”",
        "Software Used": "MATLAB (for ANN modeling and path planning)",
        "Miscllaneous": "Adaptive MAT path planning enabled variable bead width control; ANN model trained on 81 experimental combinations",
        "Residula Stress": "",
        "Distortion Measurement (mm)": "; post-machining used for final shape"
      }
    ]
  },
  {
    "Serial No.": "2016-6",
    "Data": [
      {
        "DOI No.": "10.1016/j.jmatprotec.2015.11.006",
        "Authors": "Jianglong Gu, Jialuo Ding, Stewart W. Williams, Huimin Gu, Peihua Ma, Yuchun Zhai",
        "Authors Institute": "Northeastern University, China; Cranfield University, UK",
        "Year": 2016,
        "Journal Name": "Journal of Materials Processing Technology",
        "Article Title": "The effect of inter-layer cold working and post-deposition heat treatment on porosity in additively manufactured aluminum alloys",
        "Category of Paper (Review/ Research/ Thesis)": "Research",
        "WAAM wise Material": {
          "Material": "ER2319 and ER5087 aluminum alloys",
          "Composition": {
            "ER2319": "Cu 5.8-6.8%, Mn ≤0.02%, Ti 0.2-0.4%, Zr 0.1-0.2%, V 0.1-0.25%, Si ≤0.25%, Fe <0.4%",
            "ER5087": "Mg 4.5-5.2%, Mn 0.7-1.1%, Cr ≤0.15%, Ti 0.1-0.2%, Zr 0.05-0.25%, Si ≤0.25%, Fe <0.4%"
          }
        },
        "WAAM Working Area (mm3)": "Wall dimensions ~220 mm length * 6.8-13.2 mm width * 49.5 mm height",
        "Welding Parameters": {
          "Voltage (V)": "; derived from waveform",
          "Current (A)": "Pulsed CMT waveform; varies per alloy",
          "Heat Input (kJ/mm)": {
            "ER2319": 0.127,
            "ER5087": 0.178
          },
          "Wire Diameter (mm)": 1.2,
          "Travel Speed (mm/s)": 10,
          "Torch Stand-off Distance (mm)": 15,
          "Torch Angle (Deg)": "",
          "Power(kW)": 37030.0
        },
        "Gas Composition": "Pure Argon (99.99%)",
        "Gas Flow Rate (LPM)": 25,
        "Wire Feed Rate (mm/s)": 100,
        "Bending Moment Test": "",
        "Grain Size (mm)": {
          "At WAAM Deposition": "; dendritic with eutectic phases",
          "At Base Material": ""
        },
        "Strength": {
          "At WAAM Deposition": "",
          "At Base Material": ""
        },
        "Wear Test": "",
        "Any other testing": "Porosity analysis via optical microscopy, SEM, TEM; sphericity and diameter distribution; thermal desorption spectroscopy referenced",
        "Energy Source (LASER/ Arc/ Hybrid)": "Arc (Cold Metal Transfer - CMT)",
        "Bead Height": "1.31-2.35 mm (varies with rolling load)",
        "Bead Width": "6.8-13.2 mm",
        "Overlap (%)": "",
        "No. of Layers": "21-30",
        "Cooling Methods used": "Natural cooling; inter-layer cooling time 2 min",
        "Strategies": {
          "Cold Metal Transfer (CMT) [0/1]": "Yes (Advanced CMT for ER2319; Pulsed CMT for ER5087)",
          "SC (Shielding Control)": "Argon shielding",
          "Time Gap (Pulse)": "Pulse waveform used; frequency"
        },
        "Any Type of Deffects on WAAM after Deposition": "Hydrogen-induced porosity; secondary porosity after heat treatment; pore coalescence and spheroidization",
        "“Finite Element Analysis (FEA) [0/1]”": "“0”",
        "Software Used": "Image-Pro Plus (IPP) for porosity analysis",
        "Miscllaneous": "Inter-layer rolling at 45 kN eliminated pores >5 µm; post-deposition heat treatment increased pore size; pore sphericity and distribution analyzed",
        "Residula Stress": "; rolling reported to reduce residual stress",
        "Distortion Measurement (mm)": ""
      }
    ]
  },
  {
    "Serial No.": "2016-7",
    "Data": [
      {
        "DOI No.": "10.1016/j.jmatprotec.2016.03.018",
        "Authors": "F. Martina, J. Mehnen, S. Williams, P. Colegrove, J. Wang",
        "Authors Institute": "Cranfield University, UK; TWI Ltd, UK",
        "Year": 2016,
        "Journal Name": "Journal of Materials Processing Technology",
        "Article Title": "Wire + Arc Additive Manufacturing of aluminium components: Mechanical properties, microstructure and corrosion behaviour",
        "Category of Paper (Review/ Research/ Thesis)": "Research",
        "WAAM wise Material": {
          "Material": "Aluminum alloy 2319",
          "Composition": "Al (Bal.), Cu ~6.3%, Ti ~0.2%, Zr ~0.1%, V ~0.1%, Mn ~0.02%, Fe ~0.3%, Si ~0.25%"
        },
        "WAAM Working Area (mm3)": "300 * 75 * 50",
        "Welding Parameters": {
          "Voltage (V)": "; controlled via CMT process",
          "Current (A)": "Pulsed CMT waveform; ~90-120 A",
          "Heat Input (kJ/mm)": 0.127,
          "Wire Diameter (mm)": 1.2,
          "Travel Speed (mm/s)": 10,
          "Torch Stand-off Distance (mm)": 15,
          "Torch Angle (Deg)": "",
          "Power(kW)": 1.27
        },
        "Gas Composition": "Pure Argon (99.99%)",
        "Gas Flow Rate (LPM)": 25,
        "Wire Feed Rate (mm/s)": 100,
        "Bending Moment Test": "",
        "Grain Size (mm)": {
          "At WAAM Deposition": "Columnar grains ~1-2 mm; refined near fusion boundary",
          "At Base Material": "Equiaxed grains ~50-100 µm"
        },
        "Strength": {
          "At WAAM Deposition": "UTS: 340 MPa; YS: 250 MPa; Elongation: 12%",
          "At Base Material": "UTS: 400 MPa; YS: 280 MPa; Elongation: 18%"
        },
        "Wear Test": "",
        "Any other testing": "Microhardness, tensile testing, SEM, corrosion testing in NaCl solution",
        "Energy Source (LASER/ Arc/ Hybrid)": "Arc (Cold Metal Transfer - CMT)",
        "Bead Height": "1.5-2.0 mm",
        "Bead Width": "6.5-8.0 mm",
        "Overlap (%)": "",
        "No. of Layers": 25,
        "Cooling Methods used": "Natural cooling; interpass temperature control",
        "Strategies": {
          "“Cold Metal Transfer (CMT) [0/1]”": "“1”",
          "SC (Shielding Control)": "Argon shielding",
          "Time Gap (Pulse)": "Pulse waveform used; frequency"
        },
        "Any Type of Deffects on WAAM after Deposition": "Porosity due to hydrogen entrapment; reduced via interpass control",
        "“Finite Element Analysis (FEA) [0/1]”": "“0”",
        "Software Used": "",
        "Miscllaneous": "Corrosion resistance lower than wrought alloy; microstructure anisotropy observed; hardness gradient across layers",
        "Residula Stress": "; inferred to be reduced via process control",
        "Distortion Measurement (mm)": ""
      }
    ]
  },
  {
    "Serial No.": "2016-8",
    "Data": [
      {
        "DOI No.": "10.1016/j.jmatprotec.2016.03.018",
        "Authors": "Filomeno Martina, Stewart W. Williams, Paul A. Colegrove, Jonathan Meyer",
        "Authors Institute": "Cranfield University, UK; Airbus Group Innovations, UK",
        "Year": 2016,
        "Journal Name": "Journal of Materials Processing Technology",
        "Article Title": "Wire + Arc Additive Manufacturing of Ti–6Al–4V: Effect of thermal history on microstructure",
        "Category of Paper (Review/ Research/ Thesis)": "Research",
        "WAAM wise Material": {
          "Material": "Ti–6Al–4V",
          "Composition": "Ti (Bal.), Al 6.08%, V 4.00%, Fe 0.18%, O 0.16%, C 0.035%, N 0.011%, H 0.0017%, Y <0.001%, Others <0.05%"
        },
        "WAAM Working Area (mm3)": "Wall length: 370 mm; height: 60 mm; width: 6 mm",
        "Welding Parameters": {
          "Voltage (V)": "",
          "Current (A)": "Peak: 150 A; Background: 70 A; Average: 110 A",
          "Heat Input (kJ/mm)": "",
          "Wire Diameter (mm)": "",
          "Travel Speed (mm/s)": 4.5,
          "Torch Stand-off Distance (mm)": 3.5,
          "Torch Angle (Deg)": "",
          "Power(kW)": ""
        },
        "Gas Composition": "Argon",
        "Gas Flow Rate (LPM)": "Main: 10; Trailing shield: 20",
        "Wire Feed Rate (mm/s)": 26.7,
        "Bending Moment Test": "",
        "Grain Size (mm)": {
          "At WAAM Deposition": "Prior β grains: 1-3 mm; refined grains: 56-139 µm",
          "At Base Material": ""
        },
        "Strength": {
          "At WAAM Deposition": "Improved isotropy; mechanical properties enhanced via rolling",
          "At Base Material": ""
        },
        "Wear Test": "",
        "Any other testing": "SEM, optical microscopy, EBSD, grain size and α-lamellae thickness analysis",
        "Energy Source (LASER/ Arc/ Hybrid)": "Arc (TIG)",
        "Bead Height": "2 mm",
        "Bead Width": "6 mm",
        "Overlap (%)": "",
        "No. of Layers": 20,
        "Cooling Methods used": "Natural cooling to room temperature between layers",
        "Strategies": {
          "“Cold Metal Transfer (CMT) [0/1]”": "“0”",
          "SC (Shielding Control)": "Trailing shield gas used",
          "Time Gap (Pulse)": "Pulse TIG used; 0.05 s duration, 10 Hz frequency"
        },
        "Any Type of Deffects on WAAM after Deposition": "Martensite formation in top layers; anisotropy reduced via rolling",
        "“Finite Element Analysis (FEA) [0/1]”": "“0”",
        "Software Used": "ImageJ, Adobe Photoshop CS4, Measure Roi PA plugin",
        "Miscllaneous": "Thermal history mapped via thermocouples; interpass rolling refined grain structure",
        "Residula Stress": "Reduced due to plastic deformation and recrystallization",
        "Distortion Measurement (mm)": "; rolling reduced layer height variability"
      }
    ]
  },
  {
    "Serial No.": "2016-9",
    "Data": [
      {
        "DOI No.": "10.1016/j.procir.2016.08.024",
        "Authors": "Filippo Montevecchia, Giuseppe Venturini, Antonio Scippa, Gianni Campatelli",
        "Authors Institute": "Department of Industrial Engineering, University of Firenze, Italy",
        "Year": 2016,
        "Journal Name": "Procedia CIRP",
        "Article Title": "Finite element modelling of Wire-Arc-Additive-Manufacturing process",
        "Category of Paper (Review/ Research/ Thesis)": "Research",
        "WAAM wise Material": {
          "Material": "ER70S-6 steel wire",
          "Composition": "; standard ER70S-6 composition applies"
        },
        "WAAM Working Area (mm3)": "Bead length: 150 mm; Wall height: 6 mm; Width: 8 mm",
        "Welding Parameters": {
          "Voltage (V)": 18.1,
          "Current (A)": 81,
          "Heat Input (kJ/mm)": "; total power 1480 W",
          "Wire Diameter (mm)": 0.8,
          "Travel Speed (mm/s)": 5,
          "Torch Stand-off Distance (mm)": "",
          "Torch Angle (Deg)": "",
          "Power(kW)": 1466.1000000000001
        },
        "Gas Composition": "",
        "Gas Flow Rate (LPM)": "",
        "Wire Feed Rate (mm/s)": "76.7 (converted from 4.6 m/min)",
        "Bending Moment Test": "",
        "Grain Size (mm)": {
          "At WAAM Deposition": "",
          "At Base Material": ""
        },
        "Strength": {
          "At WAAM Deposition": "",
          "At Base Material": ""
        },
        "Wear Test": "",
        "Any other testing": "CMM-based distortion measurement; temperature field validation",
        "Energy Source (LASER/ Arc/ Hybrid)": "Arc (GMAW)",
        "Bead Height": "6 mm",
        "Bead Width": "8 mm",
        "Overlap (%)": "",
        "No. of Layers": 5,
        "Cooling Methods used": "10 s interpass dwell time",
        "Strategies": {
          "“Cold Metal Transfer (CMT) [0/1]”": "“0”",
          "SC (Shielding Control)": "",
          "“Time Gap (Pulse)”": "““"
        },
        "Any Type of Deffects on WAAM after Deposition": "Distortion observed; validated via FEM",
        "“Finite Element Analysis (FEA) [0/1]”": "“1”",
        "Software Used": "LS-Dyna; Mitutoyo Euro Apex C776 CMM",
        "Miscllaneous": "Novel heat source model developed; quiet element activation strategy used",
        "Residula Stress": "Simulated; not experimentally measured",
        "Distortion Measurement (mm)": "Up to 0.1 mm; validated against experimental data"
      }
    ]
  },
  {
    "Serial No.": "2016-10",
    "Data": [
      {
        "DOI No.": "10.1080/02670836.2016.1142704",
        "Authors": "F. Martina, M. J. Roy, B. A. Szost, S. Terzi, P. A. Colegrove, S. W. Williams, P. J. Withers, J. Meyer, M. Hofmann",
        "Authors Institute": "Cranfield University, UK; University of Manchester, UK; European Space Agency; Airbus Group Innovations; TU Munich, Germany",
        "Year": 2016,
        "Journal Name": "Materials Science and Technology",
        "Article Title": "Residual stress of as-deposited and rolled wire + arc additive manufacturing Ti-6Al-4V components",
        "Category of Paper (Review/ Research/ Thesis)": "Research",
        "WAAM wise Material": {
          "Material": "Ti-6Al-4V",
          "Composition": "Ti (Bal.), Al 6.08%, V 4.00%, Fe 0.18%, O 0.16%, C 0.035%, N 0.011%, H 0.0017%, Y <0.001%, Others <0.05%"
        },
        "WAAM Working Area (mm3)": "Wall length: 370 mm; height: 60 mm; width: 6 mm; baseplate: 405 * 60 * 6 mm",
        "Welding Parameters": {
          "Voltage (V)": "Open circuit: 19 V; Arc voltage: 18.1 V",
          "Current (A)": "Peak: 150 A; Background: 70 A; Average: 110 A",
          "Heat Input (kJ/mm)": "; total power 1480 W",
          "Wire Diameter (mm)": 1.2,
          "Travel Speed (mm/s)": 4.5,
          "Torch Stand-off Distance (mm)": 3.5,
          "Torch Angle (Deg)": "",
          "Power(kW)": 2040.5
        },
        "Gas Composition": "Argon (99.999%)",
        "Gas Flow Rate (LPM)": "Torch: 10; Trailing shield: 20",
        "Wire Feed Rate (mm/s)": 26.7,
        "Bending Moment Test": "",
        "Grain Size (mm)": {
          "At WAAM Deposition": "Fully lamellar structure; martensite and Widmanstätten; grain width >1 mm",
          "At Base Material": ""
        },
        "Strength": {
          "At WAAM Deposition": "; residual stress reduced by rolling",
          "At Base Material": ""
        },
        "Wear Test": "",
        "Any other testing": "Contour method and neutron diffraction for residual stress; layer height and wall width measurements",
        "Energy Source (LASER/ Arc/ Hybrid)": "Arc (Pulsed TIG)",
        "Bead Height": "Layer height 1.2 mm (varies with rolling)",
        "Bead Width": "6 mm (increased with rolling)",
        "Overlap (%)": "",
        "No. of Layers": "20 (geometry tests); 40 (residual stress tests)",
        "Cooling Methods used": "Natural cooling to <40°C between layers",
        "Strategies": {
          "“Cold Metal Transfer (CMT) [0/1]”": "“0”",
          "SC (Shielding Control)": "Trailing shield with aluminum tape and side plates",
          "Time Gap (Pulse)": "Pulse TIG: 0.05 s duration, 10 Hz frequency"
        },
        "Any Type of Deffects on WAAM after Deposition": "Distortion and tensile residual stress; reduced by rolling",
        "“Finite Element Analysis (FEA) [0/1]”": "“0”",
        "Software Used": "Abaqus (for contour stress reconstruction); NanoFocus uScan; Photoshop CS4",
        "Miscllaneous": "Rolling reduced residual stress by 60%; improved process repeatability and reduced layer height variation",
        "Residula Stress": "Up to 500 MPa tensile (unrolled); reduced to 200 MPa (rolled)",
        "Distortion Measurement (mm)": "Unrolled: ~8 mm; Rolled: <4 mm"
      }
    ]
  },
  {
    "Serial No.": "2016-11",
    "Data": [
      {
        "DOI No.": "10.3390/ma9080652",
        "Authors": "Donghong Ding, Zengxi Pan, Stephen van Duin, Huijun Li, Chen Shen",
        "Authors Institute": "University of Wollongong, Australia",
        "Year": 2016,
        "Journal Name": "Materials",
        "Article Title": "Fabricating Superior NiAl Bronze Components through Wire Arc Additive Manufacturing",
        "Category of Paper (Review/ Research/ Thesis)": "Research",
        "WAAM wise Material": {
          "Material": "Nickel Aluminum Bronze (NAB)",
          "Composition": "Cu (Bal.), Al 8.5-9.5%, Ni 4-5.5%, Fe 3-5%, Mn 0.6-3.5%, Si 0.1%, Zn 0.1%, Sn 0.1%, Pb <0.02%"
        },
        "WAAM Working Area (mm3)": "Wall length: 100 mm; height: 40 mm; thickness: 10-14 mm",
        "Welding Parameters": {
          "Voltage (V)": "24.8-29.0",
          "Current (A)": "175.5-256.1",
          "Heat Input (kJ/mm)": "0.653-1.114",
          "Wire Diameter (mm)": 1.2,
          "Travel Speed (mm/s)": 6.67,
          "Torch Stand-off Distance (mm)": "",
          "Torch Angle (Deg)": "",
          "Power(kW)": 5805.02
        },
        "Gas Composition": "Argon",
        "Gas Flow Rate (LPM)": "",
        "Wire Feed Rate (mm/s)": "90-133 (converted from 5.4-8 m/min)",
        "Bending Moment Test": "",
        "Grain Size (mm)": {
          "At WAAM Deposition": "Fine Widmanstätten α and martensite; layer band thickness ~200 µm",
          "At Base Material": "Coarse α phase with intermetallics (K_I, K_II, K_III, K_IV)"
        },
        "Strength": {
          "At WAAM Deposition": "UTS: 630-653 MPa; YS: 339-342 MPa; Elongation: ~28%",
          "At Base Material": "UTS: ~689 MPa; YS: ~332 MPa; Elongation: ~25%"
        },
        "Wear Test": "",
        "Any other testing": "XRD phase analysis; SEM fractography; microhardness profiling",
        "Energy Source (LASER/ Arc/ Hybrid)": "Arc (GMAW)",
        "Bead Height": "2-3 mm",
        "Bead Width": "10-14 mm",
        "Overlap (%)": "",
        "No. of Layers": 20,
        "Cooling Methods used": "Natural cooling; no preheating",
        "Strategies": {
          "“Cold Metal Transfer (CMT) [0/1]”": "“0”",
          "SC (Shielding Control)": "Argon shielding",
          "Time Gap (Pulse)": "Pulse spray transfer mode used"
        },
        "Any Type of Deffects on WAAM after Deposition": "None reported; fully dense with refined microstructure",
        "“Finite Element Analysis (FEA) [0/1]”": "“0”",
        "Software Used": "",
        "Miscllaneous": "PWHT at 675°C for 6 h improved hardness and refined grains",
        "Residula Stress": "Reduced after PWHT",
        "Distortion Measurement (mm)": "; wall uniformity observed"
      }
    ]
  },
  {
    "Serial No.": "2016-12",
    "Data": [
      {
        "DOI No.": "10.3390/ma9100823",
        "Authors": "Jing Guo, Yong Zhou, Changmeng Liu, Qianru Wu, Xianping Chen, Jiping Lu",
        "Authors Institute": "School of Mechanical Engineering, Beijing Institute of Technology, China; Beijing Institute of Astronautical Systems Engineering, China",
        "Year": 2016,
        "Journal Name": "Materials",
        "Article Title": "Wire Arc Additive Manufacturing of AZ31 Magnesium Alloy: Grain Refinement by Adjusting Pulse Frequency",
        "Category of Paper (Review/ Research/ Thesis)": "Research",
        "WAAM wise Material": {
          "Material": "AZ31 Magnesium Alloy",
          "Composition": "Al 2.5-3.5%, Zn 0.6-1.4%, Mn 0.2-1.0%, Mg (balance)"
        },
        "WAAM Working Area (mm3)": "Wall length: 100 mm; height: 10-20 mm; thickness: 7 mm",
        "Welding Parameters": {
          "Voltage (V)": "Average ~65 A (AC waveform with pulse modulation)",
          "Current (A)": "EP: 136 A; EN: 91 A; Base-to-peak ratio: 30%",
          "Heat Input (kJ/mm)": "; varied via pulse frequency (1-500 Hz)",
          "Wire Diameter (mm)": 1.2,
          "Travel Speed (mm/s)": 3.33,
          "Torch Stand-off Distance (mm)": 3,
          "Torch Angle (Deg)": "",
          "Power(kW)": 5568.333333333334
        },
        "Gas Composition": "Argon (99.999%)",
        "Gas Flow Rate (LPM)": 20,
        "Wire Feed Rate (mm/s)": 33.3,
        "Bending Moment Test": "",
        "Grain Size (mm)": {
          "At WAAM Deposition": "Varied: 21 µm (best at 5-10 Hz); up to 39 µm at 100 Hz",
          "At Base Material": ""
        },
        "Strength": {
          "At WAAM Deposition": "UTS: 221-263 MPa; YS: 79-104 MPa; Elongation: >23%",
          "At Base Material": "Forged AZ31: UTS ~234 MPa; YS ~131 MPa"
        },
        "Wear Test": "",
        "Any other testing": "Fractography via SEM; grain size via line intercept method",
        "Energy Source (LASER/ Arc/ Hybrid)": "Arc (GTAW with pulse AC)",
        "Bead Height": "Layer thickness 1.7-2.5 mm",
        "Bead Width": "Max width ~7.3 mm at 10 Hz",
        "Overlap (%)": "",
        "No. of Layers": 8,
        "Cooling Methods used": "Natural cooling; ~1 min pause between layers",
        "Strategies": {
          "“Cold Metal Transfer (CMT) [0/1]”": "“0”",
          "SC (Shielding Control)": "",
          "Time Gap (Pulse)": "Pulse frequency varied: 1, 2, 5, 10, 100, 500 Hz"
        },
        "Any Type of Deffects on WAAM after Deposition": "None reported; fully dense walls without porosity",
        "“Finite Element Analysis (FEA) [0/1]”": "“0”",
        "Software Used": "",
        "Miscllaneous": "Grain refinement optimized at 5-10 Hz due to weld pool resonance; geometry distortion observed at resonance frequencies",
        "Residula Stress": "",
        "Distortion Measurement (mm)": "; geometry distortion noted at 5-10 Hz"
      }
    ]
  },
  {
    "Serial No.": "2016-13",
    "Data": [
      {
        "DOI No.": "10.1007/s11663-015-0509-5",
        "Authors": "Chen Shen, Zengxi Pan, Dominic Cuiuri, Jon Roberts, Huijun Li",
        "Authors Institute": "School of Mechanical, Materials & Mechatronics, University of Wollongong, Australia",
        "Year": 2016,
        "Journal Name": "Metallurgical and Materials Transactions B",
        "Article Title": "Fabrication of Fe-FeAl Functionally Graded Material Using the Wire-Arc Additive Manufacturing Process",
        "Category of Paper (Review/ Research/ Thesis)": "Research",
        "WAAM wise Material": {
          "Material": "Fe-FeAl Functionally Graded Material",
          "Composition": "Gradient from 0 to >50 at.% Al; Fe3Al and FeAl phases; Fe wire (99.5%) and 1080 Al wire used"
        },
        "WAAM Working Area (mm3)": "Wall height 40 mm; width 5.5 mm; length",
        "Welding Parameters": {
          "Voltage (V)": "",
          "Current (A)": 140,
          "Heat Input (kJ/mm)": "Specific deposition energy ~20 kJ/g",
          "Wire Diameter (mm)": 0.9,
          "Travel Speed (mm/s)": "1.58 (converted from 95 mm/min)",
          "Torch Stand-off Distance (mm)": 3.5,
          "Torch Angle (Deg)": "30° to substrate; 60° between wires",
          "Power(kW)": 31.6
        },
        "Gas Composition": "Argon",
        "Gas Flow Rate (LPM)": "Torch: ; trailing shield: 9",
        "Wire Feed Rate (mm/s)": "Varied by composition; e.g., Fe: 600-900 mm/min; Al: 254-1175 mm/min",
        "Bending Moment Test": "",
        "Grain Size (mm)": {
          "At WAAM Deposition": "Columnar grains: 300-470 µm; equiaxed grains: 100-150 µm",
          "At Base Material": ""
        },
        "Strength": {
          "At WAAM Deposition": "UTS: 39.5-314.6 MPa; YS: 34.2-230.2 MPa; Elongation: 0.28-4.49%",
          "At Base Material": ""
        },
        "Wear Test": "",
        "Any other testing": "Microhardness (140-650 HV); SEM fractography; XRD phase analysis; EDS composition mapping",
        "Energy Source (LASER/ Arc/ Hybrid)": "Arc (GTAW)",
        "Bead Height": "Estimated ~2 mm/layer",
        "Bead Width": "5.5 mm",
        "Overlap (%)": "",
        "No. of Layers": "30+",
        "Cooling Methods used": "Interpass temperature maintained at 400°C using heated substrate",
        "Strategies": {
          "“Cold Metal Transfer (CMT) [0/1]”": "“0”",
          "SC (Shielding Control)": "Trailing shield used",
          "“Time Gap (Pulse)”": "“"
        },
        "Any Type of Deffects on WAAM after Deposition": "Oxide pits and Al₂O₃ detected in upper layers due to shielding limitations",
        "“Finite Element Analysis (FEA) [0/1]”": "“0”",
        "Software Used": "",
        "Miscllaneous": "Dilution effects near substrate; carbide precipitates (Fe₃AlC₀.₅); phase transition from Fe₃Al to FeAl observed",
        "Residula Stress": "",
        "Distortion Measurement (mm)": ""
      }
    ]
  },
  {
    "Serial No.": "2016-14",
    "Data": [
      {
        "“DOI No.”": "““",
        "Authors": "F. Xu, N. Madhaven, V. Dhokia, A. R. McAndrew, P.A. Colegrove, S. Williams, A. Henstridge, S.T. Newman",
        "Authors Institute": "University of Bath, UK; Cranfield University, UK; Airbus AGI, UK",
        "Year": 2016,
        "Journal Name": "Conference Paper (Bath-Cranfield WAAM Collaboration)",
        "Article Title": "Multi-Sensor System for Wire-Fed Additive Manufacture of Titanium Alloys",
        "Category of Paper (Review/ Research/ Thesis)": "Research",
        "WAAM wise Material": {
          "Material": "Ti-6Al-4V",
          "Composition": "Ti (balance), Al ~6%, V ~4%"
        },
        "WAAM Working Area (mm3)": "; system designed for medium to large aerospace components (2-4 m scale)",
        "Welding Parameters": {
          "Voltage (V)": "Monitored via arc voltage sensor",
          "Current (A)": "Monitored via arc current sensor",
          "Heat Input (kJ/mm)": "Estimated via Hnet = (P/S) × n; where P = arc power, S = travel speed, n = efficiency (62–85%)",
          "Wire Diameter (mm)": "",
          "Travel Speed (mm/s)": "Controlled via NC board; typical WAAM speeds ~1.5–5 mm/s",
          "Torch Stand-off Distance (mm)": "3.5 mm",
          "Torch Angle (Deg)": "",
          "Power(kW)": 93.0
        },
        "Gas Composition": "Argon",
        "Gas Flow Rate (LPM)": "Monitored via gas flow sensor; typical shielding rates ~10–20 LPM",
        "Wire Feed Rate (mm/s)": "Monitored via passive roller sensor",
        "Bending Moment Test": "",
        "Grain Size (mm)": {
          "At WAAM Deposition": "; system designed to monitor thermal input and deformation",
          "At Base Material": ""
        },
        "Strength": {
          "At WAAM Deposition": "",
          "At Base Material": ""
        },
        "Wear Test": "",
        "Any other testing": "Sensor-based monitoring: infrared pyrometry, laser profilometry, oxygen concentration, arc voltage/current, wire feed rate",
        "Energy Source (LASER/ Arc/ Hybrid)": "Arc (GTAW and GMAW variants)",
        "Bead Height": "; monitored via laser profilometer",
        "Bead Width": "; monitored via laser profilometer",
        "Overlap (%)": "",
        "No. of Layers": "Multi-layer capability;",
        "Cooling Methods used": "Passive cooling; interpass temperature control discussed",
        "Strategies": {
          "“Cold Metal Transfer (CMT) [0/1]”": "“0”",
          "SC (Shielding Control)": "Yes; oxygen sensor and gas flow sensor used",
          "Time Gap (Pulse)": "Pulse frequency and duty cycle monitored for UHF-GTAW"
        },
        "Any Type of Deffects on WAAM after Deposition": "Residual stress and distortion observed; monitored via profile sensors",
        "“Finite Element Analysis (FEA) [0/1]”": "“0”",
        "Software Used": "NC controller; data acquisition system; post-processing software for sensor fusion",
        "Miscllaneous": "Multi-sensor system includes 7 sensors; proposed closed-loop control for bead geometry and thermal management",
        "Residula Stress": "Discussed qualitatively; distortion linked to thermal gradients",
        "Distortion Measurement (mm)": "Measured via laser profilometer; values"
      }
    ]
  },
  {
    "Serial No.": "2017-1",
    "Data": [
      {
        "DOI No.": "10.1016/j.msea.2016.12.065",
        "Authors": "Xuezhi Shi, Shuyuan Ma, Changmeng Liu, Qianru Wu, Jiping Lu, Yude Liu, Wentian Shi",
        "Authors Institute": "Beijing Institute of Technology; Beijing Technology and Business University",
        "Year": 2017,
        "Journal Name": "Materials Science and Engineering A",
        "Article Title": "Selective laser melting-wire arc additive manufacturing hybrid fabrication of Ti-6Al-4V alloy: Microstructure and mechanical properties",
        "Category of Paper (Review/ Research/ Thesis)": "Research",
        "WAAM wise Material": {
          "Material": "Ti-6Al-4V",
          "Composition": "Ti ~90%, Al ~6%, V ~4%"
        },
        "WAAM Working Area (mm3)": "30 × 30 × 20 mm block on 30 × 30 × 30 mm SLM substrate",
        "Welding Parameters": {
          "Voltage (V)": "",
          "Current (A)": "Peak: 180 A",
          "Heat Input (kJ/mm)": "",
          "Wire Diameter (mm)": 1.2,
          "Travel Speed (mm/s)": 2,
          "Torch Stand-off Distance (mm)": 3,
          "Torch Angle (Deg)": "",
          "Power(kW)": ""
        },
        "Gas Composition": "Argon",
        "Gas Flow Rate (LPM)": 20,
        "Wire Feed Rate (mm/s)": 16.7,
        "Bending Moment Test": "",
        "Grain Size (mm)": {
          "At WAAM Deposition": "β grain width ~700 µm; α-lath width ~1.32 µm",
          "At Base Material": "SLM: β grain width ~150 µm; α-lath width ~0.68 µm"
        },
        "Strength": {
          "At WAAM Deposition": "YS: 814 MPa, UTS: 927 MPa, Elongation: 10.5%",
          "At Base Material": "SLM: YS: 1020–1050 MPa, UTS: 1098–1163 MPa, Elongation: 10.2–14.1%"
        },
        "Wear Test": "",
        "Any other testing": "Fractography, EMPA, metallography, tensile testing",
        "Energy Source (LASER/ Arc/ Hybrid)": "Hybrid (SLM + Arc)",
        "Bead Height": "",
        "Bead Width": "",
        "Overlap (%)": "",
        "No. of Layers": "",
        "Cooling Methods used": "No heat treatment; natural cooling",
        "Strategies": {
          "“Cold Metal Transfer (CMT) [0/1]”": "“0”",
          "SC (Shielding Control)": "Argon shielding",
          "Time Gap (Pulse)": "Pulse frequency: 1.8 Hz"
        },
        "Any Type of Deffects on WAAM after Deposition": "None observed; good metallurgical bonding",
        "“Finite Element Analysis (FEA) [0/1]”": "“0”",
        "Software Used": "ImageJ (for grain analysis)",
        "Miscllaneous": "Fractures occurred in WAAM zone; interface zone showed good bonding",
        "Residula Stress": "",
        "Distortion Measurement (mm)": ""
      }
    ]
  },
  {
    "Serial No.": "2017-2",
    "Data": [
      {
        "DOI No.": "10.1016/j.jmatprotec.2017.07.023",
        "Authors": "Youheng Fu, Haiou Zhang, Guilan Wang, Huafeng Wang",
        "Authors Institute": "Huazhong University of Science and Technology, Wuhan, China",
        "Year": 2017,
        "Journal Name": "Journal of Materials Processing Technology",
        "Article Title": "Investigation of mechanical properties for hybrid deposition and micro-rolling of bainite steel",
        "Category of Paper (Review/ Research/ Thesis)": "Research",
        "WAAM wise Material": {
          "Material": "Bainite Steel",
          "Composition": "C: 0.231%, Si: 1.918%, Mn: 1.651%, Cr: 1.294%, Mo: 0.433%, Ni: 0.36%, others (Cu, Ti, V, Nb, W, Co, Zr, B) <0.2%"
        },
        "WAAM Working Area (mm3)": "Approx. 80 mm length; substrate: 100 × 40 × 10 mm",
        "Welding Parameters": {
          "Voltage (V)": 27.6,
          "Current (A)": 194,
          "Heat Input (kJ/mm)": "",
          "Wire Diameter (mm)": 1.2,
          "Travel Speed (mm/s)": 10,
          "Torch Stand-off Distance (mm)": 12,
          "Torch Angle (Deg)": "",
          "Power(kW)": 5354.400000000001
        },
        "Gas Composition": "95% Ar + 5% CO₂",
        "Gas Flow Rate (LPM)": 17,
        "Wire Feed Rate (mm/s)": 83.3,
        "Bending Moment Test": "",
        "Grain Size (mm)": {
          "At WAAM Deposition": "Columnar grains; average size",
          "At Base Material": ""
        },
        "Strength": {
          "At WAAM Deposition": {
            "X-direction": "1258 MPa",
            "Y-direction": "1019 MPa",
            "Z-direction": "1286 MPa"
          },
          "At Base Material": "Wrought: 1240 MPa"
        },
        "Wear Test": "",
        "Any other testing": "Impact toughness, SEM fractography, thermo-simulation compression",
        "Energy Source (LASER/ Arc/ Hybrid)": "Arc (MIG)",
        "Bead Height": "1.8 mm",
        "Bead Width": "9.8 mm",
        "Overlap (%)": "23.5%",
        "No. of Layers": "Multi-pass, multi-layer",
        "Cooling Methods used": "Air cooling; interpass temperature control (200–250°C)",
        "Strategies": {
          "“Cold Metal Transfer (CMT) [0/1]”": "“0”",
          "SC (Shielding Control)": "Yes",
          "Time Gap (Pulse)": "Not used; constant current mode"
        },
        "Any Type of Deffects on WAAM after Deposition": "Columnar dendrites, anisotropy, crater collapse (mitigated by HDMR)",
        "“Finite Element Analysis (FEA) [0/1]”": "“0”",
        "Software Used": "JmatPro (for CCT modeling)",
        "Miscllaneous": "HDMR process improved isotropy, refined grains (~7 µm), enhanced impact toughness (99 J/cm²)",
        "Residula Stress": "Reduced via rolling;",
        "Distortion Measurement (mm)": ""
      }
    ]
  },
  {
    "Serial No.": "2017-3",
    "Data": [
      {
        "DOI No.": "10.1016/j.jmatprotec.2017.07.037",
        "Authors": "Bintao Wu, Donghong Ding, Zengxi Pan, Dominic Cuiuri, Huijun Li, Jian Han, Zhenyu Fei",
        "Authors Institute": "University of Wollongong, Australia",
        "Year": 2017,
        "Journal Name": "Journal of Materials Processing Technology",
        "Article Title": "Effects of heat accumulation on the arc characteristics and metal transfer behavior in Wire Arc Additive Manufacturing of Ti6Al4V",
        "Category of Paper (Review/ Research/ Thesis)": "Research",
        "WAAM wise Material": {
          "Material": "Ti-6Al-4V",
          "Composition": "Ti (balance), Al: 6.1%, V: 4.0%, Fe: 0.3%, C: 0.08%, O: 0.10%, N: 0.03%, H: 0.015%"
        },
        "WAAM Working Area (mm3)": "Wall dimensions: ~200 mm × 150 mm × 6 mm substrate; 15 layers deposited",
        "Welding Parameters": {
          "Voltage (V)": 12,
          "Current (A)": 110,
          "Heat Input (kJ/mm)": "",
          "Wire Diameter (mm)": 1.2,
          "Travel Speed (mm/s)": 1.58,
          "Torch Stand-off Distance (mm)": 3,
          "Torch Angle (Deg)": 60,
          "Power(kW)": 1320.0
        },
        "Gas Composition": "Argon (99.995%)",
        "Gas Flow Rate (LPM)": "10 (torch) + 10 (trailing shield)",
        "Wire Feed Rate (mm/s)": 16.7,
        "Bending Moment Test": "",
        "Grain Size (mm)": {
          "At WAAM Deposition": "; microstructure varies from columnar to equiaxed with heat accumulation",
          "At Base Material": ""
        },
        "Strength": {
          "At WAAM Deposition": "Not directly measured; arc stability and bead geometry affected by heat accumulation",
          "At Base Material": ""
        },
        "Wear Test": "",
        "Any other testing": "Arc length measurement, high-speed imaging of metal transfer, IR pyrometry for interpass temperature",
        "Energy Source (LASER/ Arc/ Hybrid)": "Arc (GTAW)",
        "Bead Height": "",
        "Bead Width": "Varies from ~6 mm to ~10 mm across layers",
        "Overlap (%)": "",
        "No. of Layers": 15,
        "Cooling Methods used": "Natural cooling; 180 s interlayer dwell time",
        "Strategies": {
          "“Cold Metal Transfer (CMT) [0/1]”": "“0”",
          "SC (Shielding Control)": "Localized trailing shield",
          "Time Gap (Pulse)": "Constant current mode; no pulsing"
        },
        "Any Type of Deffects on WAAM after Deposition": "Surface oxidation in upper layers due to heat accumulation; arc instability in early layers",
        "“Finite Element Analysis (FEA) [0/1]”": "“0”",
        "Software Used": "MATLAB (for arc profile analysis)",
        "Miscllaneous": "Pyrometer calibration for accurate interpass temperature; arc length increased in early layers due to bead geometry",
        "Residula Stress": "",
        "Distortion Measurement (mm)": ""
      }
    ]
  },
  {
    "Serial No.": "2017-4",
    "Data": [
      {
        "DOI No.": "10.1016/j.scriptamat.2016.10.031",
        "Authors": "Paul A. Colegrove, Jack Donoghue, Filomeno Martina, Jianglong Gu, Philip Prangnell, Jan Hönnige",
        "Authors Institute": "Cranfield University, UK; University of Manchester, UK; Yanshan University, China",
        "Year": 2017,
        "Journal Name": "Scripta Materialia",
        "Article Title": "Application of bulk deformation methods for microstructural and material property improvement and residual stress and distortion control in additively manufactured components",
        "Category of Paper (Review/ Research/ Thesis)": "Viewpoint/Review",
        "WAAM wise Material": {
          "Material": "Ti-6Al-4V, AlCu6.3 (2219), AlMg4.5 (5087), 316L Stainless Steel",
          "Composition": "Varies by alloy; Ti-6Al-4V typically Ti ~90%, Al ~6%, V ~4%"
        },
        "WAAM Working Area (mm3)": "; examples include single-pass walls and multi-layer builds",
        "Welding Parameters": {
          "Voltage (V)": "Varies; example: 27.6 V for Al alloys",
          "Current (A)": "Varies; example: 194 A for Al alloys",
          "Heat Input (kJ/mm)": "",
          "Wire Diameter (mm)": 1.2,
          "Travel Speed (mm/s)": 10,
          "Torch Stand-off Distance (mm)": 12,
          "Torch Angle (Deg)": "",
          "Power(kW)": 5354.400000000001
        },
        "Gas Composition": "Argon (for Ti and Al alloys)",
        "Gas Flow Rate (LPM)": "17 (Al alloys)",
        "Wire Feed Rate (mm/s)": "83.3 (Al alloys)",
        "Bending Moment Test": "",
        "Grain Size (mm)": {
          "At WAAM Deposition": "Ti: coarse columnar β grains; Al: ~26.7 µm",
          "At Base Material": "Wrought Ti: finer equiaxed; Al: ~7.7 µm after rolling"
        },
        "Strength": {
          "At WAAM Deposition": "Ti: UTS ~1000 MPa, YS ~950 MPa; Al: YS ~160–240 MPa",
          "At Base Material": "Ti: AMS 4928 standard; Al: T6 condition ~300 MPa YS"
        },
        "Wear Test": "",
        "Any other testing": "Fatigue testing, EBSD, SEM, residual stress via contour and neutron diffraction",
        "Energy Source (LASER/ Arc/ Hybrid)": "Arc (GTAW, GMAW, PAW)",
        "Bead Height": "",
        "Bead Width": "Varies; example: ~9.8 mm (Al alloys)",
        "Overlap (%)": "",
        "No. of Layers": "Multi-layer builds; examples include 15 layers",
        "Cooling Methods used": "Natural cooling; interpass rolling at ambient or in-situ",
        "Strategies": {
          "“Cold Metal Transfer (CMT) [0/1]”": "“0”",
          "SC (Shielding Control)": "Argon shielding",
          "Time Gap (Pulse)": ""
        },
