Repository: Tamim1803/MTP

File: WAAM.json (part 3 of 11)
[
        "Any Type of Deffects on WAAM after Deposition": "Porosity in Al alloys; anisotropy in Ti; distortion in unrolled builds",
        "“Finite Element Analysis (FEA) [0/1]”": "“0”",
        "Software Used": "",
        "Miscllaneous": "Rolling reduced porosity, refined grain size, improved fatigue life and isotropy",
        "Residula Stress": "Reduced via rolling; slotted and side rollers more effective",
        "Distortion Measurement (mm)": "Reduced significantly with slotted and side rolling"
      }
    ]
  },
  {
    "Serial No.": "2017-5",
    "Data": [
      {
        "DOI No.": "10.1016/j.jmapro.2017.01.008",
        "Authors": "Xuewei Fang, Jun Du, Zhengying Wei, Pengfei He, Hao Bai, Xin Wang, Bingheng Lu",
        "Authors Institute": "State Key Laboratory for Manufacturing Systems Engineering, Xi’an Jiaotong University, China",
        "Year": 2017,
        "Journal Name": "Journal of Manufacturing Processes",
        "Article Title": "An investigation on effects of process parameters in fused-coating based metal additive manufacturing",
        "Category of Paper (Review/ Research/ Thesis)": "Research",
        "WAAM wise Material": {
          "Material": "Sn63Pb37",
          "Composition": "Sn: 63%, Pb: 37%"
        },
        "WAAM Working Area (mm3)": "; typical substrate size: 200 × 300 mm",
        "Welding Parameters": {
          "Voltage (V)": "Not applicable (induction heating used)",
          "Current (A)": "Not applicable",
          "Heat Input (kJ/mm)": "",
          "Wire Diameter (mm)": "Not used; molten metal jet via nozzle (0.4 mm)",
          "Travel Speed (mm/s)": "6–21",
          "Torch Stand-off Distance (mm)": "0.8–2.0",
          "Torch Angle (Deg)": "",
          "Power(kW)": ""
        },
        "Gas Composition": "Nitrogen",
        "Gas Flow Rate (LPM)": "",
        "Wire Feed Rate (mm/s)": "Not applicable",
        "Bending Moment Test": "",
        "Grain Size (mm)": {
          "At WAAM Deposition": "; microstructure observed via optical microscopy",
          "At Base Material": ""
        },
        "Strength": {
          "At WAAM Deposition": "",
          "At Base Material": "Not applicable"
        },
        "Wear Test": "",
        "Any other testing": "Layer bonding via microscopy; flow rate calibration; dimensional analysis",
        "Energy Source (LASER/ Arc/ Hybrid)": "Induction heating (non-arc)",
        "Bead Height": "Varied with parameters; ~1 mm typical",
        "Bead Width": "Varied; ~3–5 mm depending on flow rate and speed",
        "Overlap (%)": "",
        "No. of Layers": "Multi-layer builds demonstrated",
        "Cooling Methods used": "Natural cooling; substrate preheated to 100–110°C",
        "Strategies": {
          "“Cold Metal Transfer (CMT) [0/1]”": "“0”",
          "SC (Shielding Control)": "Nitrogen atmosphere in glove box",
          "Time Gap (Pulse)": "Controlled via solenoid valve and frequency converter"
        },
        "Any Type of Deffects on WAAM after Deposition": "Cold lap avoided; surface waviness observed at high nozzle-substrate gap",
        "“Finite Element Analysis (FEA) [0/1]”": "“0”",
        "Software Used": "Custom slicing and control software; SolidWorks for CAD",
        "Miscllaneous": "Flow rate calibrated via Bernoulli equation; nozzle temperature critical for bonding",
        "Residula Stress": "",
        "Distortion Measurement (mm)": "Surface waviness up to 1 mm at 2 mm nozzle gap"
      }
    ]
  },
  {
    "Serial No.": "2017-6",
    "Data": [
      {
        "DOI No.": "10.1016/j.jmapro.2017.05.004",
        "Authors": "Qianru Wu, Zhenshu Ma, Guangsen Chen, Changmeng Liu, Dongxi Ma, Shuyuan Ma",
        "Authors Institute": "Beijing Institute of Technology; Mechanical Technology Institute, Shijiazhuang; Mechanical Engineering College, Shijiazhuang",
        "Year": 2017,
        "Journal Name": "Journal of Manufacturing Processes",
        "Article Title": "Obtaining fine microstructure and unsupported overhangs by low heat input pulse arc additive manufacturing",
        "Category of Paper (Review/ Research/ Thesis)": "Research",
        "WAAM wise Material": {
          "Material": "Ti-6Al-4V",
          "Composition": "Ti (balance), Al: 6%, V: 4%"
        },
        "WAAM Working Area (mm3)": "Wall dimensions: 100 mm × ~15 layers × ~3.5 mm width",
        "Welding Parameters": {
          "Voltage (V)": 12,
          "Current (A)": "Peak: 80 A; Base: 8–20 A",
          "Heat Input (kJ/mm)": "96–169",
          "Wire Diameter (mm)": 1.2,
          "Travel Speed (mm/s)": 1.67,
          "Torch Stand-off Distance (mm)": 3,
          "Torch Angle (Deg)": "Vertical",
          "Power(kW)": 528.0
        },
        "Gas Composition": "Argon (99.999%)",
        "Gas Flow Rate (LPM)": 20,
        "Wire Feed Rate (mm/s)": 16.7,
        "Bending Moment Test": "",
        "Grain Size (mm)": {
          "At WAAM Deposition": "Columnar β grains: 1–3 mm wide; α-lath width: 0.53–0.87 µm",
          "At Base Material": "Forged substrate with equiaxed grains"
        },
        "Strength": {
          "At WAAM Deposition": "UTS: 963–1008 MPa; YS: 881–931 MPa; Elongation: 11.4–17.8%",
          "At Base Material": "Comparable to ASTM F1108 standard (UTS > 860 MPa; EL > 8%)"
        },
        "Wear Test": "",
        "Any other testing": "Fractography, SEM, OM, tensile testing, surface waviness analysis",
        "Energy Source (LASER/ Arc/ Hybrid)": "Arc (Pulsed GTAW)",
        "Bead Height": "",
        "Bead Width": "3.08–3.89 mm",
        "Overlap (%)": "",
        "No. of Layers": 15,
        "Cooling Methods used": "Natural cooling; enhanced via low heat input pulse control",
        "Strategies": {
          "“Cold Metal Transfer (CMT) [0/1]”": "“0”",
          "SC (Shielding Control)": "Argon shielding in airtight chamber",
          "Time Gap (Pulse)": "Pulse frequency: 0.5 Hz; Peak time ratio: 10–30%; Base-to-peak current ratio: 10–25%"
        },
        "Any Type of Deffects on WAAM after Deposition": "Spheroidization at high heat input; surface waviness due to thermal variation",
        "“Finite Element Analysis (FEA) [0/1]”": "“0”",
        "Software Used": "ImageJ (for grain and waviness analysis)",
        "Miscllaneous": "Unsupported overhangs fabricated using contact angle hysteresis model; fine α-laths achieved via low heat input",
        "Residula Stress": "",
        "Distortion Measurement (mm)": "Surface waviness: 0.30–0.45 mm"
      }
    ]
  },
  {
    "Serial No.": "2017-7",
    "Data": [
      {
        "DOI No.": "10.1016/j.proeng.2018.02.083",
        "Authors": "Jan Roman Hönnige, Paul Colegrove, Stewart Williams",
        "Authors Institute": "Welding Engineering and Laser Processing Centre, Cranfield University, UK",
        "Year": 2017,
        "Journal Name": "Procedia Engineering",
        "Article Title": "Improvement of Microstructure and Mechanical Properties in Wire + Arc Additively Manufactured Ti-6Al-4V with Machine Hammer Peening",
        "Category of Paper (Review/ Research/ Thesis)": "Research",
        "WAAM wise Material": {
          "Material": "Ti-6Al-4V",
          "Composition": "Ti (balance), Al: 6%, V: 4%"
        },
        "WAAM Working Area (mm3)": "300 mm × 5.8 mm × ~15 mm wall; 10–14 layers",
        "Welding Parameters": {
          "Voltage (V)": "",
          "Current (A)": "150 A (plasma arc)",
          "Heat Input (kJ/mm)": "",
          "Wire Diameter (mm)": 1.2,
          "Travel Speed (mm/s)": 7,
          "Torch Stand-off Distance (mm)": 8,
          "Torch Angle (Deg)": "Vertical and side peening applied",
          "Power(kW)": ""
        },
        "Gas Composition": "Argon",
        "Gas Flow Rate (LPM)": "Plasma: 10; Shielding: 1",
        "Wire Feed Rate (mm/s)": "",
        "Bending Moment Test": "",
        "Grain Size (mm)": {
          "At WAAM Deposition": "Prior β grains: several cm; coarse columnar",
          "At Base Material": ""
        },
        "Strength": {
          "At WAAM Deposition": "Proof strength: ~900 MPa; UTS: ~1000 MPa; Elongation: ~10%",
          "At Base Material": "Cast ASTM F1108: UTS ~860 MPa; Wrought AMS 4928: UTS ~950 MPa"
        },
        "Wear Test": "",
        "Any other testing": "Hardness profile, EBSD strain mapping, residual stress via hole-drill method",
        "Energy Source (LASER/ Arc/ Hybrid)": "Arc (Plasma Arc WAAM)",
        "Bead Height": "1.1 mm",
        "Bead Width": "5.8 mm",
        "Overlap (%)": "",
        "No. of Layers": "10–14",
        "Cooling Methods used": "Natural cooling; inter-pass peening between layers",
        "Strategies": {
          "“Cold Metal Transfer (CMT) [0/1]”": "“0”",
          "SC (Shielding Control)": "Argon shielding",
          "Time Gap (Pulse)": "Not used; continuous deposition"
        },
        "Any Type of Deffects on WAAM after Deposition": "None reported; grain refinement achieved",
        "“Finite Element Analysis (FEA) [0/1]”": "“0”",
        "Software Used": "Aztec (EBSD), Olympus Lext (confocal), Zwick & Roell (hardness)",
        "Miscllaneous": "Machine Hammer Peening (MHP) induced grain refinement up to 3 mm deep; recoilless tool allows flexible manipulation",
        "Residula Stress": "Compressive stress up to -1380 MPa (longitudinal); -750 MPa (transverse)",
        "Distortion Measurement (mm)": ""
      }
    ]
  },
  {
    "Serial No.": "2017-8",
    "Data": [
      {
        "DOI No.": "10.1016/j.procir.2016.06.124",
        "Authors": "Mariacira Liberini, Antonello Astarita, Gianni Campatelli, Antonio Scippa, Filippo Montevecchi, Giuseppe Venturini, Massimo Durante, Luca Boccarusso, Fabrizio Memola Capece Minutolo, A. Squillace",
        "Authors Institute": "University of Naples 'Federico II' and University of Firenze, Italy",
        "Year": 2017,
        "Journal Name": "Procedia CIRP",
        "Article Title": "Selection of optimal process parameters for wire arc additive manufacturing",
        "Category of Paper (Review/ Research/ Thesis)": "Research",
        "WAAM wise Material": {
          "Material": "ER70S-6 (Low Carbon Steel)",
          "Composition": "Standard AWS ER70S-6 filler wire"
        },
        "WAAM Working Area (mm3)": "; 15 layers deposited on low-carbon steel substrate",
        "Welding Parameters": {
          "Voltage (V)": "11.7–13.1",
          "Current (A)": 50,
          "Heat Input (J/m)": "7805–13084",
          "Wire Diameter (mm)": "",
          "Travel Speed (mm/s)": "5–7.5 (converted from 300–450 mm/min)",
          "Torch Stand-off Distance (mm)": 10,
          "Torch Angle (Deg)": "",
          "Power(kW)": 585.0
        },
        "Gas Composition": "",
        "Gas Flow Rate (LPM)": "",
        "Wire Feed Rate (mm/s)": "28 (converted from 1.68 m/min)",
        "Bending Moment Test": "",
        "Grain Size (mm)": {
          "At WAAM Deposition": {
            "Lower zone": "17.8 µm",
            "Middle zone": "22.1 µm",
            "Upper zone": "32.5 µm (bainitic laths)"
          },
          "At Base Material": ""
        },
        "Strength": {
          "At WAAM Deposition": "numerically; inferred via microhardness",
          "At Base Material": ""
        },
        "Wear Test": "",
        "Any other testing": "Macrographic, micrographic (SEM), Vickers microhardness, confocal surface analysis",
        "Energy Source (LASER/ Arc/ Hybrid)": "Arc (MIG/MAG)",
        "Bead Height": "",
        "Bead Width": "",
        "Overlap (%)": "",
        "No. of Layers": 15,
        "Cooling Methods used": "Calm air at room temperature; 60s pause between layers",
        "Strategies": {
          "“Cold Metal Transfer (CMT) [0/1]”": "“0”",
          "SC (Shielding Control)": "",
          "Time Gap (Pulse)": "60s pause between layers"
        },
        "Any Type of Deffects on WAAM after Deposition": "No porosity observed",
        "“Finite Element Analysis (FEA) [0/1]”": "“0”",
        "Software Used": "LeicaMap (surface analysis), ASTM grain size standard",
        "Miscllaneous": "Microstructure transitions from pearlitic-ferritic (lower) to bainitic (upper); cooling curve dominates microstructural evolution",
        "Residula Stress": "",
        "Distortion Measurement (mm)": ""
      }
    ]
  },
  {
    "Serial No.": "2017-9",
    "Data": [
      {
        "DOI No.": "10.1016/j.addma.2017.05.010",
        "Authors": "C.V. Haden, G. Zeng, F.M. Carter III, C. Ruhl, B.A. Krick, D.G. Harlow",
        "Authors Institute": "Department of Mechanical Engineering and Mechanics, Lehigh University, USA",
        "Year": 2017,
        "Journal Name": "Additive Manufacturing",
        "Article Title": "Wire and arc additive manufactured steel: Tensile and wear properties",
        "Category of Paper (Review/ Research/ Thesis)": "Research",
        "WAAM wise Material": {
          "Material": "Stainless Steel 304 and Mild Steel ER70S-6",
          "Composition": {
            "SS304": "Cr: 19.74%, Ni: 9.36%, Mn: 1.68%, C: 0.02%, Si: 0.76%, P: 0.029%, S: 0.018%",
            "ER70S-6": "Standard AWS ER70S-6 composition"
          }
        },
        "WAAM Working Area (mm3)": {
          "SS304": "380 mm × 115 mm × 6.35 mm",
          "ER70S-6": "216 mm × 115 mm × 6 mm"
        },
        "Welding Parameters": {
          "Voltage (V)": {
            "SS304": 22,
            "ER70S-6": 19
          },
          "Current (A)": "Variable",
          "Wire Diameter (mm)": 0.889,
          "Travel Speed (mm/s)": 2.53,
          "Wire Feed Rate (mm/min)": {
            "SS304": 5435,
            "ER70S-6": 5080
          },
          "Torch Stand-off Distance (mm)": "",
          "Torch Angle (Deg)": "",
          "Power(kW)": ""
        },
        "Gas Composition": {
          "SS304": "90% He, 7.5% Ar, 2.5% CO₂",
          "ER70S-6": "75% Ar, 25% CO₂"
        },
        "Gas Flow Rate (LPM)": {
          "SS304": "44 CFH",
          "ER70S-6": "30 CFH"
        },
        "Wire Feed Rate (mm/s)": "Not directly specified",
        "Bending Moment Test": "",
        "Grain Size (mm)": {
          "SS304": "0.003 mm² to 0.75 mm² (EBSD)",
          "ER70S-6": "Typical ferrite with pearlite at grain boundaries"
        },
        "Strength": {
          "SS304": {
            "Yield Strength": "Increasing trend from 3200 MPa to 4200 MPa",
            "UTS": "Up to 6500 MPa"
          },
          "ER70S-6": {
            "Yield Strength": "Similar to wrought A36",
            "UTS": "Between min and max of wrought A36"
          }
        },
        "Wear Test": {
          "SS304": "Wear rate decreased from MB to ME; ME better than wrought",
          "ER70S-6": ""
        },
        "Any other testing": "Microhardness, SEM, EBSD, FIB, X-ray, Optical Microscopy",
        "Energy Source (LASER/ Arc/ Hybrid)": "Arc (GMAW)",
        "Bead Height": "1.8 mm (SS304)",
        "Bead Width": "",
        "Overlap (%)": "",
        "No. of Layers": "Multiple; ~12 visible in SS304",
        "Cooling Methods used": "Natural cooling; calm air",
        "Strategies": {
          "“Cold Metal Transfer (CMT) [0/1]”": "“0”",
          "SC (Shielding Control)": "Yes",
          "Time Gap (Pulse)": ""
        },
        "Any Type of Deffects on WAAM after Deposition": "Minimal porosity; CSR distribution",
        "“Finite Element Analysis (FEA) [0/1]”": "“0”",
        "Software Used": "ImageJ, Slic3r, EBSD software, ASTM A370-13 standards",
        "Miscllaneous": "Graded hardness and wear resistance along deposition path; Hall-Petch strengthening observed under wear scar",
        "Residula Stress": "; grain refinement observed",
        "Distortion Measurement (mm)": ""
      }
    ]
  },
  {
    "Serial No.": "2017-10",
    "Data": [
      {
        "DOI No.": "10.1016/j.addma.2017.10.010",
        "Authors": "Filippo Montevecchi, Giuseppe Venturini, Niccolò Grossi, Antonio Scippa, Gianni Campatelli",
        "Authors Institute": "Department of Industrial Engineering, University of Firenze, Italy",
        "Year": 2017,
        "Journal Name": "Additive Manufacturing",
        "Article Title": "Finite Element mesh coarsening for effective distortion prediction in Wire Arc Additive Manufacturing",
        "Category of Paper (Review/ Research/ Thesis)": "Research",
        "WAAM wise Material": {
          "Material": "S235JR structural steel (substrate), ER70S-6 filler wire",
          "Composition": "Standard ER70S-6 AWS filler; substrate: low carbon steel"
        },
        "WAAM Working Area (mm3)": "Wall: 150 mm × 8 mm × 6 mm; 5 layers",
        "Welding Parameters": {
          "Voltage (V)": 19,
          "Current (A)": 81,
          "Heat Input (W)": 1480,
          "Wire Diameter (mm)": 0.8,
          "Travel Speed (mm/min)": 300,
          "Torch Stand-off Distance (mm)": 10,
          "Torch Angle (Deg)": "",
          "Power(kW)": 1539.0
        },
        "Gas Composition": "75% Argon, 25% CO₂",
        "Gas Flow Rate (LPM)": "",
        "Wire Feed Rate (mm/s)": "76.7 (converted from 4.6 m/min)",
        "Bending Moment Test": "",
        "Grain Size (mm)": {
          "At WAAM Deposition": "; focus on distortion modeling",
          "At Base Material": ""
        },
        "Strength": {
          "At WAAM Deposition": "Not directly measured; distortion and residual stress modeled",
          "At Base Material": "S235JR: Yield ~235 MPa (typical)"
        },
        "Wear Test": "",
        "Any other testing": "Coordinate Measurement Machine (CMM) used to validate distortion predictions",
        "Energy Source (LASER/ Arc/ Hybrid)": "Arc (GMAW)",
        "Bead Height": "1.7 mm",
        "Bead Width": "3.0 mm",
        "Overlap (%)": "",
        "No. of Layers": 5,
        "Cooling Methods used": "Natural cooling; free convection and radiation modeled",
        "Strategies": {
          "“Cold Metal Transfer (CMT) [0/1]”": "“0”",
          "SC (Shielding Control)": "Yes (argon-based shielding)",
          "Time Gap (Pulse)": ""
        },
        "Any Type of Deffects on WAAM after Deposition": "No porosity or defects reported; focus on thermal distortion",
        "“Finite Element Analysis (FEA) [0/1]”": "“1”",
        "Software Used": "LS-DYNA, ImageJ, Slic3r, custom mesh zoning algorithm",
        "Miscllaneous": "Introduces mesh zoning technique using Rosenthal model for efficient substrate discretization; validated against experimental distortion data",
        "Residula Stress": "Modeled; not experimentally measured",
        "Distortion Measurement (mm)": "Max error ~0.16 mm between simulation and experiment"
      }
    ]
  },
  {
    "Serial No.": "2017-11",
    "Data": [
      {
        "DOI No.": "10.1016/j.addma.2017.10.005",
        "Authors": "K.F. Ayarkwa, S.W. Williams, J. Ding",
        "Authors Institute": "Welding Engineering and Laser Processing Centre, Cranfield University, UK",
        "Year": 2017,
        "Journal Name": "Additive Manufacturing",
        "Article Title": "Assessing the effect of TIG alternating current time cycle on aluminium wire + arc additive manufacture",
        "Category of Paper (Review/ Research/ Thesis)": "Research",
        "WAAM wise Material": {
          "Material": "Aluminium 5556 (wire), Aluminium 6082-T6 (substrate)",
          "Composition": {
            "Al 5556": "Mg: 4.7–5.5%, Mn: 0.5–1.0%, Cr: 0.05–0.20%, Ti: 0.10%, Cu: 0.25%, Zn: 0.40%, Fe: 0.15%, Si: 0.20%",
            "Al 6082-T6": "Si: 0.88%, Mg: 0.89%, Mn: 0.55%, Cr: 0.059%, Ti: 0.05–0.20%, Cu: 0.022%, Zn: 0.083%, Fe: 0.049%"
          }
        },
        "WAAM Working Area (mm3)": "Linear wall: 140 mm length × ~7 mm width × ~1 mm layer height; 20 layers",
        "Welding Parameters": {
          "Voltage (V)": "13.5–16.4",
          "Current (A)": "110–250",
          "Heat Input (J/mm)": "674–834",
          "Wire Diameter (mm)": "",
          "Travel Speed (mm/min)": "150–300",
          "Torch Stand-off Distance (mm)": 5,
          "Torch Angle (Deg)": "36° wire feed angle",
          "Power(kW)": 1485.0
        },
        "Gas Composition": "Argon",
        "Gas Flow Rate (LPM)": 15,
        "Wire Feed Rate (mm/s)": "26.7 (converted from 1.6 m/min)",
        "Bending Moment Test": "",
        "Grain Size (mm)": {
          "At WAAM Deposition": "20% EP: finer grains; 50% EP: coarser grains (~250 µm)",
          "At Base Material": ""
        },
        "Strength": {
          "At WAAM Deposition": {
            "20% EP": "UTS: ~300 MPa; 0.2% PS: ~250 MPa; Elongation: ~30%",
            "50% EP": "Similar values; no significant difference"
          },
          "At Base Material": ""
        },
        "Wear Test": "Electrode wear measured; increased with %EP",
        "Any other testing": "Hardness (micro-Vickers), EBSD, SEM fracture analysis, pore counting via ImageJ",
        "Energy Source (LASER/ Arc/ Hybrid)": "Arc (AC TIG)",
        "Bead Height": "0.8–1.1 mm",
        "Bead Width": "5.8–7.1 mm",
        "Overlap (%)": "",
        "No. of Layers": "20 (main study); 33 (tensile test)",
        "Cooling Methods used": "Water-cooled substrate; cooled to room temperature between layers",
        "Strategies": {
          "“Cold Metal Transfer (CMT) [0/1]”": "“0”",
          "SC (Shielding Control)": "Argon shielding",
          "Time Gap (Pulse)": "Cooling pause between layers"
        },
        "Any Type of Deffects on WAAM after Deposition": "Porosity increased with %EP; more pores near substrate",
        "“Finite Element Analysis (FEA) [0/1]”": "“0”",
        "Software Used": "ImageJ (pore analysis)",
        "Miscllaneous": "Arc stability affected by electrode wear; minimum cleaning observed at 10–20% EP; frequency had no significant effect on wall geometry",
        "Residula Stress": "",
        "Distortion Measurement (mm)": ""
      }
    ]
  },
  {
    "Serial No.": "2017-12",
    "Data": [
      {
        "DOI No.": "10.1016/j.promfg.2017.09.189",
        "Authors": "J. González, I. Rodríguez, J.-L. Prado-Cerqueira, J.L. Diéguez, A. Pereira",
        "Authors Institute": "VIGOTEC; CTAG; Polytechnic Institute of Vigo; University of Vigo, Spain",
        "Year": 2017,
        "Journal Name": "Procedia Manufacturing",
        "Article Title": "Additive manufacturing with GMAW welding and CMT technology",
        "Category of Paper (Review/ Research/ Thesis)": "Research",
        "WAAM wise Material": {
          "Material": "ER70S-6 (Low Carbon Steel)",
          "Composition": "Standard AWS ER70S-6 filler wire"
        },
        "WAAM Working Area (mm3)": "Variable; walls up to 40 layers; sample dimensions ~150 mm × 100 mm × 3 mm substrate",
        "Welding Parameters": {
          "Voltage (V)": "",
          "Current (A)": "27–100",
          "Heat Input (J/mm)": "",
          "Wire Diameter (mm)": 0.8,
          "Travel Speed (mm/min)": "200–800",
          "Torch Stand-off Distance (mm)": "7–10 (recommended)",
          "Torch Angle (Deg)": "Vertical deposition",
          "Power(kW)": ""
        },
        "Gas Composition": "85% Argon, 15% CO₂",
        "Gas Flow Rate (LPM)": "",
        "Wire Feed Rate (mm/s)": "",
        "Bending Moment Test": "",
        "Grain Size (mm)": {
          "At WAAM Deposition": "",
          "At Base Material": ""
        },
        "Strength": {
          "At WAAM Deposition": "",
          "At Base Material": ""
        },
        "Wear Test": "",
        "Any other testing": "Geometrical measurements (height, width, angle, deviation); surface topography via 3D profilometry (ISO 25178)",
        "Energy Source (LASER/ Arc/ Hybrid)": "Arc (GMAW with CMT)",
        "Bead Height": "Varied; ~0.9–1.0 mm per layer",
        "Bead Width": "2.0–3.5 mm depending on current",
        "Overlap (%)": "",
        "No. of Layers": "10–40",
        "Cooling Methods used": "Passive cooling; auxiliary working table for mild cooling",
        "Strategies": {
          "“Cold Metal Transfer (CMT) [0/1]”": "“1”",
          "SC (Shielding Control)": "Yes",
          "Time Gap (Pulse)": ""
        },
        "Any Type of Deffects on WAAM after Deposition": "Minor deviation in wall angle (~3–4°); surface irregularities; contraction effects",
        "“Finite Element Analysis (FEA) [0/1]”": "“0”",
        "Software Used": "Alicona InfiniteFocus SL (profilometry); Nikon SMZ800 microscope; Mitutoyo CMM",
        "Miscllaneous": "Wall growth per layer decreases with layer count due to thermal accumulation; STL files generated for surface analysis",
        "Residula Stress": "",
        "Distortion Measurement (mm)": "Height deviation measured;  numerically"
      }
    ]
  },
  {
    "Serial No.": "2017-13",
    "Data": [
      {
        "“DOI No.”": "““",
        "Authors": "Jean-Yves Hascoët, Vincent Querard, Matthieu Rauch",
        "Authors Institute": "Institut de Recherche en Génie Civil et Mécanique (GeM), Ecole Centrale de Nantes, France",
        "Year": 2017,
        "Journal Name": "Journal of Machine Engineering",
        "Article Title": "Interests of 5 Axis Toolpaths Generation for Wire Arc Additive Manufacturing of Aluminum Alloys",
        "Category of Paper (Review/ Research/ Thesis)": "Research",
        "WAAM wise Material": {
          "Material": "Aluminum alloy 5356A (wire); substrate unspecified",
          "Composition": "Al: balance; Mg: ~5%; Mn, Cr, Ti: trace elements"
        },
        "WAAM Working Area (mm3)": "Cone: 162 mm height × ~90 layers; substrate: 170 mm × 170 mm × 5 mm",
        "Welding Parameters": {
          "Voltage (V)": "CMT Advanced: low (~13–15 V); CMT Pulsed: higher (~16–18 V)",
          "Current (A)": "CMT Advanced: low (~40 A); CMT Pulsed: higher (~125 A)",
          "Heat Input (J/mm)": "Not explicitly calculated",
          "Wire Diameter (mm)": 1.2,
          "Travel Speed (mm/min)": "Varied; ~300 mm/min typical",
          "Torch Stand-off Distance (mm)": "Maintained constant;",
          "Torch Angle (Deg)": "3-axis: vertical; 5-axis: adaptive to surface curvature",
          "Power(kW)": 1196.25
        },
        "Gas Composition": "Pure Argon (99.998%)",
        "Gas Flow Rate (LPM)": "10 (for laminar shielding)",
        "Wire Feed Rate (mm/s)": "CMT Advanced: 7 m/min; CMT Pulsed: 6 m/min",
        "Bending Moment Test": "",
        "Grain Size (mm)": {
          "At WAAM Deposition": "; refined via rolling and shielding",
          "At Base Material": ""
        },
        "Strength": {
          "At WAAM Deposition": "CMT Advanced: ~40 MPa (substrate bond); CMT Pulsed: ~125–130 MPa",
          "At Base Material": "Wire UTS: ~185 MPa"
        },
        "Wear Test": "",
        "Any other testing": "3D scanning for geometric accuracy; tensile testing for substrate bonding",
        "Energy Source (LASER/ Arc/ Hybrid)": "Arc (GMAW with CMT variants)",
        "Bead Height": "Layer height: ~1.8 mm (tangent); varies with cone angle",
        "Bead Width": "; inferred from center distance ~0.738 × bead width",
        "Overlap (%)": "",
        "No. of Layers": "Up to 90 (cone); 40 (walls)",
        "Cooling Methods used": "Passive cooling; laminar shielding gas flow",
        "Strategies": {
          "Cold Metal Transfer (CMT) [0/1]": "Yes (Advanced, Pulsed, Advanced Pulse)",
          "SC (Shielding Control)": "Laminar flow shielding device",
          "Time Gap (Pulse)": "; sweeping used for initial layers"
        },
        "Any Type of Deffects on WAAM after Deposition": "Humping, porosity, and geometric deviation at high cone angles",
        "“Finite Element Analysis (FEA) [0/1]”": "“0”",
        "Software Used": "CAD slicing and custom post-processing algorithms; 3D optical scanner",
        "Miscllaneous": "5-axis toolpaths reduce geometric deviation and improve deposition accuracy; cone angle >25° benefits from adaptive torch orientation",
        "Residula Stress": "Reduced via rolling and sweeping;",
        "Distortion Measurement (mm)": "3-axis: up to 1.7 mm deviation; 5-axis: <0.8 mm"
      }
    ]
  },
  {
    "Serial No.": "2017-14",
    "Data": [
      {
        "DOI No.": "10.3390/app7030227",
        "Authors": "Jie Fu, Lin Gong, Yifei Zhang, Qianru Wu, Xuezhi Shi, Junchao Chang, Jiping Lu",
        "Authors Institute": "Beijing Institute of Technology, China; Shenyang Siasun Robot Automation Co., Ltd., China",
        "Year": 2017,
        "Journal Name": "Applied Sciences",
        "Article Title": "Microstructure and Mechanical Properties of Ti-6Al-4V Fabricated by Vertical Wire Feeding with Axisymmetric Multi-Laser Source",
        "Category of Paper (Review/ Research/ Thesis)": "Research",
        "WAAM wise Material": {
          "Material": "Ti-6Al-4V",
          "Composition": "Ti (balance), Al: 6%, V: 4%"
        },
        "WAAM Working Area (mm3)": "Block: 81 mm × 40 mm × 40 mm; circular part: Ø100 mm × 40 mm height",
        "Welding Parameters": {
          "Voltage (V)": "",
          "Current (A)": "",
          "Heat Input (kJ/mm)": "",
          "Wire Diameter (mm)": 1.2,
          "Travel Speed (mm/min)": 500,
          "Torch Stand-off Distance (mm)": "",
          "Torch Angle (Deg)": "Vertical wire feed; laser beam angle: 55°",
          "Power(kW)": ""
        },
        "Gas Composition": "Argon (99.998%)",
        "Gas Flow Rate (LPM)": "",
        "Wire Feed Rate (mm/min)": 2200,
        "Bending Moment Test": "",
        "Grain Size (mm)": {
          "At WAAM Deposition": "Equiaxed grains: ~91.7 µm; Short columnar grains: ~339.6 µm × 122.5 µm",
          "At Base Material": ""
        },
        "Strength": {
          "At WAAM Deposition": "UTS: 1140 MPa (T direction), 1115 MPa (L direction); Elongation: ~6%",
          "At Base Material": ""
        },
        "Wear Test": "",
        "Any other testing": "Static tensile testing; macrostructure and microstructure via OM and ImageJ",
        "Energy Source (LASER/ Arc/ Hybrid)": "Laser (multi-laser axisymmetric source)",
        "Bead Height": "0.8 mm",
        "Bead Width": "5 mm",
        "Overlap (%)": "",
        "No. of Layers": "50 layers (circular part); 40 layers (block)",
        "Cooling Methods used": "Natural cooling; wire conduction enhances heat dissipation",
        "Strategies": {
          "“Cold Metal Transfer (CMT) [0/1]”": "“0”",
          "SC (Shielding Control)": "Argon shielding around wire",
          "“Time Gap (Pulse)”": "““"
        },
        "Any Type of Deffects on WAAM after Deposition": "None reported; anisotropic forming eliminated",
        "“Finite Element Analysis (FEA) [0/1]”": "“0”",
        "Software Used": "ImageJ (grain analysis)",
        "Miscllaneous": "Novel grain morphology: equiaxed grains dominate; short columnar grains aligned with molten pool edge; martensitic microstructure due to fast cooling",
        "Residula Stress": "",
        "Distortion Measurement (mm)": ""
      }
    ]
  },
  {
    "Serial No.": "2017-15",
    "Data": [
      {
        "DOI No.": "10.3390/app7030275",
        "Authors": "Baoqiang Cong, Zewu Qi, Bojin Qi, Hongye Sun, Gang Zhao, Jialuo Ding",
        "Authors Institute": "Beihang University, China; Cranfield University, UK",
        "Year": 2017,
        "Journal Name": "Applied Sciences",
        "Article Title": "A Comparative Study of Additively Manufactured Thin Wall and Block Structure with Al-6.3%Cu Alloy Using Cold Metal Transfer Process",
        "Category of Paper (Review/ Research/ Thesis)": "Research",
        "WAAM wise Material": {
          "Material": "Al-6.3%Cu (ER2319 wire)",
          "Composition": "Cu: 5.8–6.8%, Mg: <0.02%, Mn: 0.2–0.4%, Ti: 0.1–0.2%, Zr: 0.1–0.25%, V: 0.05–0.15%, Zn: ≤0.1%, Si: ≤0.2%, Fe: ≤0.3%"
        },
        "WAAM Working Area (mm3)": "Thin wall: 150 × 7.3 × 16.5 mm; Block: 150 × ~42 × ~15 mm",
        "Welding Parameters": {
          "Voltage (V)": "",
          "Current (A)": "Waveform shown; not numerically specified",
          "Heat Input (kJ/mm)": "137.5–366.8 J/mm",
          "Wire Diameter (mm)": 1.2,
          "Travel Speed (mm/min)": "500–800",
          "Torch Stand-off Distance (mm)": 15,
          "Torch Angle (Deg)": "",
          "Power(kW)": ""
        },
        "Gas Composition": "Argon (99.99%)",
        "Gas Flow Rate (LPM)": 25,
        "Wire Feed Rate (mm/min)": "6000–7500",
        "Bending Moment Test": "",
        "Grain Size (mm)": {
          "At WAAM Deposition": "Microstructure zones: CLZ, CEZ, NEQZ, EQZ; no explicit grain size values",
          "At Base Material": ""
        },
        "Strength": {
          "At WAAM Deposition": "Microhardness: 72–77 HV (block); ~75 HV (thin wall)",
          "At Base Material": ""
        },
        "Wear Test": "",
        "Any other testing": "Porosity analysis, microstructure via OM, microhardness profiling",
        "Energy Source (LASER/ Arc/ Hybrid)": "Arc (Cold Metal Transfer variants: CMT-P, CMT-ADV)",
        "Bead Height": "; inferred ~0.65–0.76 mm",
        "Bead Width": "",
        "Overlap (%)": "",
        "No. of Layers": "Thin wall: 10–14; Block: 4 layers × 10 passes",
        "Cooling Methods used": "Natural cooling; 60 s wait between layers",
        "Strategies": {
          "Cold Metal Transfer (CMT) [0/1]": "Yes (CMT-P, CMT-ADV)",
          "SC (Shielding Control)": "Torch shielding only",
          "Time Gap (Pulse)": "Pulsed arc waveform used"
        },
        "Any Type of Deffects on WAAM after Deposition": "Porosity reduced in block and CMT-ADV samples; no pores >110 µm",
        "“Finite Element Analysis (FEA) [0/1]”": "“0”",
        "Software Used": "",
        "Miscllaneous": "Microstructure varies by geometry and arc mode; block samples show periodic hardness variation due to thermal gradients",
        "Residula Stress": "",
        "Distortion Measurement (mm)": ""
      }
    ]
  },
  {
    "Serial No.": "2017-16",
    "Data": [
      {
        "DOI No.": "10.3390/app7090883",
        "Authors": "Abdollah Saboori, Donato Gallo, Sara Biamino, Paolo Fino, Mariangela Lombardi",
        "Authors Institute": "Department of Applied Science and Technology, Politecnico di Torino, Italy",
        "Year": 2017,
        "Journal Name": "Applied Sciences",
        "Article Title": "An Overview of Additive Manufacturing of Titanium Components by Directed Energy Deposition: Microstructure and Mechanical Properties",
        "Category of Paper (Review/ Research/ Thesis)": "Review",
        "WAAM wise Material": {
          "Material": "Ti-6Al-4V and other titanium alloys (e.g., Ti-5Al-5Mo-4V-1Cr-1Fe, Ti-6.5Al-3.5Mo-1.5Zr-0.3Si)",
          "Composition": "Varies by alloy; Ti-6Al-4V is primary focus"
        },
        "WAAM Working Area (mm3)": "Not explicitly defined; examples include thin walls and large structural components",
        "Welding Parameters": {
          "Voltage (V)": "",
          "Current (A)": "",
          "Heat Input (J/mm)": "Varies; discussed in context of energy density and mass deposition rate",
          "Wire Diameter (mm)": "",
          "Travel Speed (mm/min)": "Ranges from 500 to 800 mm/min in cited studies",
          "Torch Stand-off Distance (mm)": "",
          "Torch Angle (Deg)": "",
          "Power(kW)": ""
        },
        "Gas Composition": "Argon (typically 99.998%)",
        "Gas Flow Rate (LPM)": "",
        "Wire Feed Rate (mm/s)": "Varies; examples include 6–7 g/min mass deposition rate",
        "Bending Moment Test": "",
        "Grain Size (mm)": {
          "At WAAM Deposition": "Varies; includes columnar, equiaxed, and basket-weave morphologies",
          "At Base Material": ""
        },
        "Strength": {
          "At WAAM Deposition": {
            "UTS": "931–1073 MPa",
            "Yield Strength": "855–973 MPa",
            "Elongation": "5–12%"
          },
          "At Base Material": {
            "UTS": "900 MPa",
            "Yield Strength": "850 MPa",
            "Elongation": "12%"
          }
        },
        "Wear Test": "",
        "Any other testing": "Fractography, SEM, microhardness, residual stress analysis, thermal gradient modeling",
        "Energy Source (LASER/ Arc/ Hybrid)": "Laser (DED, LENS, CO₂, Nd:YAG, fiber laser)",
        "Bead Height": "",
        "Bead Width": "",
        "Overlap (%)": "",
        "No. of Layers": "Varies; examples include multi-layer thin walls and large builds",
        "Cooling Methods used": "Natural cooling; argon-purged chambers to reduce oxidation",
        "Strategies": {
          "“Cold Metal Transfer (CMT) [0/1]”": "“0”",
          "SC (Shielding Control)": "Yes (argon shielding)",
          "Time Gap (Pulse)": ""
        },
        "Any Type of Deffects on WAAM after Deposition": "Porosity, anisotropy, residual stress, lack of fusion",
        "“Finite Element Analysis (FEA) [0/1]”": "“0”",
        "Software Used": "",
        "Miscllaneous": "Discusses influence of mass deposition rate on grain morphology; outlines equiaxed vs columnar transition; highlights HIP effects on microstructure",
        "Residula Stress": "Discussed extensively; varies with scan strategy and build orientation",
        "Distortion Measurement (mm)": "; discussed in context of residual stress and scan strategy"
      }
    ]
  },
  {
    "Serial No.": "2017-17",
    "Data": [
      {
        "DOI No.": "10.1088/1757-899X/167/1/012045",
        "Authors": "J. Bai, H.L. Ding, J.L. Gu, X.S. Wang, H. Qiu",
        "Authors Institute": "Northeastern University (Shenyang and Qinhuangdao), Yanshan University, China",
        "Year": 2017,
        "Journal Name": "IOP Conference Series: Materials Science and Engineering",
        "Article Title": "Porosity evolution in additively manufactured aluminium alloy during high temperature exposure",
        "Category of Paper (Review/ Research/ Thesis)": "Research",
        "WAAM wise Material": {
          "Material": "ER2319 Aluminium Alloy",
          "Composition": "Al-6.3%Cu-0.3%Mn"
        },
        "WAAM Working Area (mm3)": "230 × 50 × 6.5 mm³ wall structure",
        "Welding Parameters": {
          "Voltage (V)": "",
          "Current (A)": "",
          "Heat Input (J/mm)": "",
          "Wire Diameter (mm)": "1.2 mm",
          "Travel Speed (mm/min)": "600 mm/min",
          "Torch Stand-off Distance (mm)": "",
          "Torch Angle (Deg)": "",
          "Power(kW)": ""
        },
        "Gas Composition": "Argon (99.99%)",
        "Gas Flow Rate (LPM)": "25 L/min",
        "Wire Feed Rate (mm/s)": "100 mm/s (converted from 6 m/min)",
        "Bending Moment Test": "",
        "Grain Size (mm)": {
          "At WAAM Deposition": "Not explicitly quantified; dendritic and equiaxed grains observed",
          "At Base Material": ""
        },
        "Strength": {
          "At WAAM Deposition": {
            "UTS": "",
            "Yield Strength": "",
            "Elongation": ""
          },
          "At Base Material": {
            "UTS": "",
            "Yield Strength": "",
            "Elongation": ""
          }
        },
        "Wear Test": "",
        "Any other testing": "Porosity quantification via optical microscopy and SEM; image analysis using IPP software",
        "Energy Source (LASER/ Arc/ Hybrid)": "Arc (Cold Metal Transfer - CMT)",
        "Bead Height": "",
        "Bead Width": "",
        "Overlap (%)": "",
        "No. of Layers": "; multi-layer wall structure",
        "Cooling Methods used": "Natural cooling; water quenching after solution treatment",
        "Strategies": {
          "“Cold Metal Transfer (CMT) [0/1]”": "“1”",
          "SC (Shielding Control)": "Yes (argon shielding)",
          "Time Gap (Pulse)": "Pulse advanced CMT used"
        },
        "Any Type of Deffects on WAAM after Deposition": "Hydrogen porosity; increased pore density and size after heat treatment",
        "“Finite Element Analysis (FEA) [0/1]”": "“0”",
        "Software Used": "Image-Pro Plus (IPP) for porosity analysis",
