Repository: Tamim1803/MTP

File: WAAM.json (part 4 of 11)
[
        "Miscllaneous": "Two mechanisms proposed for porosity evolution: Ostwald ripening and hydrogen-vacancy interaction; pores concentrated near fusion lines",
        "Residula Stress": "",
        "Distortion Measurement (mm)": ""
      }
    ]
  },
  {
    "Serial No.": "2017-18",
    "Data": [
      {
        "“DOI No.”": "““",
        "Authors": "A. Gómez Ortega, L. Corona Galvan, F. Deschaux-Beaume, S. Rouquette",
        "Authors Institute": "LMGC, University of Montpellier, CNRS, France",
        "Year": 2017,
        "Journal Name": "AMPT 2017 Conference Proceedings",
        "Article Title": "Effect of welding parameters on the quality of multilayer deposition of aluminum alloy",
        "Category of Paper (Review/ Research/ Thesis)": "Research",
        "WAAM wise Material": {
          "Material": "Al5Si (similar to ER4043)",
          "Composition": "Al-5%Si"
        },
        "WAAM Working Area (mm3)": "150 mm length multilayer walls on 1050 aluminum substrate",
        "Welding Parameters": {
          "Voltage (V)": "; waveform analysis used",
          "Current (A)": "Varies; examples include 70 A (I_sc_wait), 150 A (boost)",
          "Heat Input (J/mm)": "",
          "Wire Diameter (mm)": "1.2 mm",
          "Travel Speed (mm/min)": "600, 900, 1200, 2400 mm/min",
          "Torch Stand-off Distance (mm)": "15 mm initial; 1 mm Z-step per layer",
          "Torch Angle (Deg)": "",
          "Power(kW)": ""
        },
        "Gas Composition": "Argon (100%)",
        "Gas Flow Rate (LPM)": "",
        "Wire Feed Rate (mm/s)": "Converted from 4.2–6 m/min → ~70–100 mm/s",
        "Bending Moment Test": "",
        "Grain Size (mm)": {
          "At WAAM Deposition": "; morphology inferred from geometry and humping defects",
          "At Base Material": ""
        },
        "Strength": {
          "At WAAM Deposition": {
            "UTS": "",
            "Yield Strength": "",
            "Elongation": ""
          },
          "At Base Material": {
            "UTS": "",
            "Yield Strength": "",
            "Elongation": ""
          }
        },
        "Wear Test": "",
        "Any other testing": "3D scanning of wall geometry; STL analysis via Geomagic and Python",
        "Energy Source (LASER/ Arc/ Hybrid)": "Arc (Cold Metal Transfer - CMT)",
        "Bead Height": "Varies; ~1 mm per layer",
        "Bead Width": "Ranges from ~4.7 mm to 8.2 mm depending on parameters",
        "Overlap (%)": "",
        "No. of Layers": "Up to 60 layers",
        "Cooling Methods used": "10-second pause between layers for partial cooling",
        "Strategies": {
          "“Cold Metal Transfer (CMT) [0/1]”": "“1”",
          "SC (Shielding Control)": "Yes (argon shielding)",
          "Time Gap (Pulse)": "Yes; waveform-controlled phases (boost, wait, short-circuit)"
        },
        "Any Type of Deffects on WAAM after Deposition": "Humping defects, irregular bead geometry, spatter formation",
        "“Finite Element Analysis (FEA) [0/1]”": "“0”",
        "Software Used": "Geomagic, Python script for STL analysis",
        "Miscllaneous": "Boost phase duration and wire feed rate critically affect bead regularity; higher travel speeds improve dimensional accuracy",
        "Residula Stress": "",
        "Distortion Measurement (mm)": "; geometric deviation assessed via STL scans"
      }
    ]
  },
  {
    "Serial No.": "2017-19",
    "Data": [
      {
        "“DOI No.”": "““",
        "Authors": "Xiaolong Wang, Aimin Wang",
        "Authors Institute": "School of Mechanical Engineering, Beijing Institute of Technology, China",
        "Year": 2017,
        "Journal Name": "IEEE Conference Proceedings",
        "Article Title": "Finite Element Analysis of Clamping Form in Wire and Arc Additive Manufacturing",
        "Category of Paper (Review/ Research/ Thesis)": "Research",
        "WAAM wise Material": {
          "Material": "ER5356 Aluminium Alloy",
          "Composition": "Al-5Mg"
        },
        "WAAM Working Area (mm3)": "Single-pass, 6-layer wall; substrate thickness 6 mm",
        "Welding Parameters": {
          "Voltage (V)": "20.6 V",
          "Current (A)": "200 A",
          "Heat Input (J/mm)": "Not explicitly calculated",
          "Wire Diameter (mm)": "1.2 mm",
          "Travel Speed (mm/min)": "",
          "Torch Stand-off Distance (mm)": "",
          "Torch Angle (Deg)": "",
          "Power(kW)": 4120.0
        },
        "Gas Composition": "Argon (99.999%)",
        "Gas Flow Rate (LPM)": "18 L/min",
        "Wire Feed Rate (mm/s)": "100 mm/s (converted from 6 m/min)",
        "Bending Moment Test": "",
        "Grain Size (mm)": {
          "At WAAM Deposition": "",
          "At Base Material": ""
        },
        "Strength": {
          "At WAAM Deposition": {
            "UTS": "",
            "Yield Strength": "",
            "Elongation": ""
          },
          "At Base Material": {
            "UTS": "",
            "Yield Strength": "",
            "Elongation": ""
          }
        },
        "Wear Test": "",
        "Any other testing": "Finite element simulation of distortion and residual stress using Simufact.welding",
        "Energy Source (LASER/ Arc/ Hybrid)": "Arc (CMT process)",
        "Bead Height": "3.13 mm (from experimental profile)",
        "Bead Width": "11.4 mm (from experimental profile)",
        "Overlap (%)": "",
        "No. of Layers": 6,
        "Cooling Methods used": "Cooling time inserted after each layer to reduce heat accumulation",
        "Strategies": {
          "“Cold Metal Transfer (CMT) [0/1]”": "“1”",
          "SC (Shielding Control)": "Yes (argon shielding)",
          "Time Gap (Pulse)": ""
        },
        "Any Type of Deffects on WAAM after Deposition": "Distortion and residual stress; no porosity or cracking reported",
        "“Finite Element Analysis (FEA) [0/1]”": "“1”",
        "Software Used": "Simufact.welding",
        "Miscllaneous": "Four clamping forms analyzed: corner, edge, longitudinal, and transverse; transverse clamping found most effective in reducing distortion and residual stress",
        "Residula Stress": "Mapped across substrate and deposited layers; lowest in transverse clamping configuration",
        "Distortion Measurement (mm)": "Up to 6 mm in worst case (corner clamping); ~1 mm in best case (transverse edge clamping)"
      }
    ]
  },
  {
    "Serial No.": "2017-20",
    "Data": [
      {
        "DOI No.": "10.1080/13621718.2016.1259031",
        "Authors": "Haibin Geng, Jinglong Li, Jiangtao Xiong, Xin Lin",
        "Authors Institute": "Northwestern Polytechnical University, Xi’an, PR China",
        "Year": 2017,
        "Journal Name": "Science and Technology of Welding and Joining",
        "Article Title": "Optimisation of interpass temperature and heat input for wire and arc additive manufacturing 5A06 aluminium alloy",
        "Category of Paper (Review/ Research/ Thesis)": "Research",
        "WAAM wise Material": {
          "Material": "5A06 Aluminium Alloy",
          "Composition": "Al–5.8Mg–0.3Mn–0.2Cr (approximate for 5A06)"
        },
        "WAAM Working Area (mm3)": "Wall dimensions: 300 × 100 × 100 mm",
        "Welding Parameters": {
          "Voltage (V)": "11.6 V",
          "Current (A)": "160 A (peak), 100 A (background)",
          "Heat Input (J/mm)": "Not directly specified; regulated via q(t) function",
          "Wire Diameter (mm)": "1.2 mm",
          "Travel Speed (mm/min)": "300 mm/min",
          "Torch Stand-off Distance (mm)": "",
          "Torch Angle (Deg)": "",
          "Power(kW)": 1508.0
        },
        "Gas Composition": "Argon (99.99%)",
        "Gas Flow Rate (LPM)": "",
        "Wire Feed Rate (mm/s)": "33.3 mm/s (converted from 2000 mm/min)",
        "Bending Moment Test": "",
        "Grain Size (mm)": {
          "At WAAM Deposition": "; focus is on thermal boundary and surface morphology",
          "At Base Material": ""
        },
        "Strength": {
          "At WAAM Deposition": {
            "UTS": "",
            "Yield Strength": "",
            "Elongation": ""
          },
          "At Base Material": {
            "UTS": "",
            "Yield Strength": "",
            "Elongation": ""
          }
        },
        "Wear Test": "",
        "Any other testing": "Thermocouple-based temperature monitoring; surface waviness measurement",
        "Energy Source (LASER/ Arc/ Hybrid)": "Arc (GTAW with wire feed)",
        "Bead Height": "Approx. 1 mm per layer (inferred from 100 mm height over 100 layers)",
        "Bead Width": "Varies from 6.7 mm to 8.8 mm depending on interpass temperature",
        "Overlap (%)": "",
        "No. of Layers": "Up to 30 layers studied",
        "Cooling Methods used": "Natural cooling; interpass dwell time and arc reheating used for temperature control",
        "Strategies": {
          "“Cold Metal Transfer (CMT) [0/1]”": "“0”",
          "SC (Shielding Control)": "Yes (argon shielding)",
          "Time Gap (Pulse)": "Yes; interpass dwell time and arc reheating modeled"
        },
        "Any Type of Deffects on WAAM after Deposition": "Undulated surface, inconsistent layer height, humping due to premature solidification",
        "“Finite Element Analysis (FEA) [0/1]”": "“0”",
        "Software Used": "Mathematical modeling using Rosenthal’s solution and exponential decay fitting",
        "Miscllaneous": "Introduces concept of equivalent heat dissipation factor; proposes a WAAM procedure specification for stable deposition",
        "Residula Stress": "",
        "Distortion Measurement (mm)": "; surface waviness measured (~370 µm)"
      }
    ]
  },
  {
    "Serial No.": "2017-21",
    "Data": [
      {
        "“DOI No.”": "““",
        "Authors": "Mengcheng Gong, Ming Gao, Xiaoyan Zeng",
        "Authors Institute": "Wuhan National Laboratory for Optoelectronics, Huazhong University of Science and Technology (HUST), China",
        "Year": 2017,
        "Journal Name": "ICA 2017 Conference Proceedings",
        "Article Title": "Preliminary Study on Laser-Arc Hybrid Additive Manufacturing of Austenite Stainless Steel",
        "Category of Paper (Review/ Research/ Thesis)": "Research",
        "WAAM wise Material": {
          "Material": "316L Austenitic Stainless Steel",
          "Composition": "Cr 9.53%, Ni 12.78%, Mo 3.09%, Fe balance"
        },
        "WAAM Working Area (mm3)": "Thin-wall structure; tensile sample dimensions: 100 × 10 × 2 mm",
        "Welding Parameters": {
          "Voltage (V)": "",
          "Current (A)": "112 A",
          "Heat Input (J/mm)": "Not directly specified; reduced in LHAM due to higher scan speed",
          "Wire Diameter (mm)": "1.0 mm",
          "Travel Speed (mm/min)": "LHAM: 1200 mm/min; WAAM: 300 mm/min",
          "Torch Stand-off Distance (mm)": "",
          "Torch Angle (Deg)": "LHAM: Laser 80°, Arc 60°; WAAM: Arc 80°",
          "Power(kW)": ""
        },
        "Gas Composition": "Ar + 2.5% CO₂",
        "Gas Flow Rate (LPM)": "25 L/min",
        "Wire Feed Rate (mm/s)": "100 mm/s (converted from 6 m/min)",
        "Bending Moment Test": "",
        "Grain Size (mm)": {
          "At WAAM Deposition": "5–8 µm dendrite arm spacing",
          "At Base Material": ""
        },
        "Strength": {
          "At WAAM Deposition": {
            "UTS": "542 MPa",
            "Yield Strength": "",
            "Elongation": "44%"
          },
          "At WAAM Deposition (LHAM)": {
            "UTS": "577 MPa",
            "Yield Strength": "",
            "Elongation": "31%"
          }
        },
        "Wear Test": "",
        "Any other testing": "Fractography via SEM; surface roughness and processing margin via laser displacement sensor",
        "Energy Source (LASER/ Arc/ Hybrid)": "Hybrid (Laser + CMT Arc)",
        "Bead Height": "",
        "Bead Width": "",
        "Overlap (%)": "",
        "No. of Layers": "",
        "Cooling Methods used": "Natural cooling; alternating forward/backward scanning",
        "Strategies": {
          "“Cold Metal Transfer (CMT) [0/1]”": "“1”",
          "SC (Shielding Control)": "Yes (Ar + CO₂ shielding)",
          "Time Gap (Pulse)": ""
        },
        "Any Type of Deffects on WAAM after Deposition": "Porosity observed in LHAM fracture surface; linear-arranged pores 0.08–0.56 mm",
        "“Finite Element Analysis (FEA) [0/1]”": "“0”",
        "Software Used": "",
        "Miscllaneous": "LHAM improved surface roughness (R = 78 µm) and reduced minimum processing margin (dmin = 889 µm); scanning speed tripled compared to WAAM",
        "Residula Stress": "",
        "Distortion Measurement (mm)": "Height difference in WAAM: up to 1980 µm; LHAM: up to 950 µm"
      }
    ]
  },
  {
    "Serial No.": "2017-22",
    "Data": [
      {
        "DOI No.": "10.1051/matecconf/201712803006",
        "Authors": "Lei Ji, Jiping Lu, Changmeng Liu, Chenchen Jing, Hongli Fan, Shuyuan Ma",
        "Authors Institute": "School of Mechanical Engineering, Beijing Institute of Technology, China",
        "Year": 2017,
        "Journal Name": "MATEC Web of Conferences",
        "Article Title": "Microstructure and mechanical properties of 304L steel fabricated by arc additive manufacturing",
        "Category of Paper (Review/ Research/ Thesis)": "Research",
        "WAAM wise Material": {
          "Material": "304L Austenitic Stainless Steel",
          "Composition": "Fe-Cr-Ni alloy with ultra-low carbon content"
        },
        "WAAM Working Area (mm3)": "Box-like structure with 4 walls; substrate size: 150 × 150 × 5 mm",
        "Welding Parameters": {
          "Voltage (V)": "",
          "Current (A)": "280 A (peak current ratio 30%)",
          "Heat Input (J/mm)": "",
          "Wire Diameter (mm)": "1.2 mm",
          "Travel Speed (mm/min)": "175 mm/min",
          "Torch Stand-off Distance (mm)": "",
          "Torch Angle (Deg)": "",
          "Power(kW)": ""
        },
        "Gas Composition": "Argon (99.99%)",
        "Gas Flow Rate (LPM)": "",
        "Wire Feed Rate (mm/s)": "16.7 mm/s (converted from 100 cm/min)",
        "Bending Moment Test": "",
        "Grain Size (mm)": {
          "At WAAM Deposition": "Primary dendrite arm spacing: 4.94–15.44 µm; Secondary: 3.52–8.93 µm",
          "At Base Material": "Rolled plate with refined grains"
        },
        "Strength": {
          "At WAAM Deposition": {
            "UTS": "678 MPa (transverse), 622 MPa (longitudinal)",
            "Yield Strength": "235 MPa (transverse), 231 MPa (longitudinal)",
            "Elongation": "55.6% (transverse), 88.1% (longitudinal)"
          },
          "At Base Material": {
            "UTS": "≥485 MPa",
            "Yield Strength": "≥170 MPa",
            "Elongation": "≥40%"
          }
        },
        "Wear Test": "",
        "Any other testing": "Optical microscopy; metallographic analysis; tensile testing",
        "Energy Source (LASER/ Arc/ Hybrid)": "Arc (GTAW)",
        "Bead Height": "",
        "Bead Width": "",
        "Overlap (%)": "",
        "No. of Layers": "; multiple layers forming 4-wall box structure",
        "Cooling Methods used": "Natural cooling; argon-filled chamber to prevent oxidation",
        "Strategies": {
          "“Cold Metal Transfer (CMT) [0/1]”": "“0”",
          "SC (Shielding Control)": "Yes (argon shielding)",
          "Time Gap (Pulse)": "Yes (pulse frequency: 1.5 Hz)"
        },
        "Any Type of Deffects on WAAM after Deposition": "None reported; anisotropy observed due to dendritic growth",
        "“Finite Element Analysis (FEA) [0/1]”": "“0”",
        "Software Used": "",
        "Miscllaneous": "Grain boundary strengthening effect causes anisotropy; dendritic morphology evolves from fine/messy to coarse/stable with layer height",
        "Residula Stress": "",
        "Distortion Measurement (mm)": ""
      }
    ]
  },
  {
    "Serial No.": "2017-23",
    "Data": [
      {
        "DOI No.": "10.3390/ma10070749",
        "Authors": "Qianru Wu, Jiping Lu, Changmeng Liu, Hongli Fan, Xuezhi Shi, Jie Fu, Shuyuan Ma",
        "Authors Institute": "School of Mechanical Engineering, Beijing Institute of Technology, China",
        "Year": 2017,
        "Journal Name": "Materials",
        "Article Title": "Effect of Molten Pool Size on Microstructure and Tensile Properties of Wire Arc Additive Manufacturing of Ti-6Al-4V Alloy",
        "Category of Paper (Review/ Research/ Thesis)": "Research",
        "WAAM wise Material": {
          "Material": "Ti-6Al-4V",
          "Composition": "Ti-6%Al-4%V"
        },
        "WAAM Working Area (mm3)": "Blocks with 80 mm length, 3 layers × 3 beads per layer; total height up to 16.5 mm",
        "Welding Parameters": {
          "Voltage (V)": "",
          "Current (A)": "90–270 A (pulse peak current)",
          "Heat Input (J/mm)": "21,350 mJ/mm",
          "Wire Diameter (mm)": "1.4 mm",
          "Travel Speed (mm/min)": "100–170 mm/min",
          "Torch Stand-off Distance (mm)": "",
          "Torch Angle (Deg)": "",
          "Power(kW)": ""
        },
        "Gas Composition": "Argon (99.99%)",
        "Gas Flow Rate (LPM)": "",
        "Wire Feed Rate (mm/s)": "16.7–83.3 mm/s (converted from 100–500 cm/min)",
        "Bending Moment Test": "",
        "Grain Size (mm)": {
          "At WAAM Deposition": "Grain width increases from 0.72 mm to 1.23 mm with molten pool width",
          "At Base Material": ""
        },
        "Strength": {
          "At WAAM Deposition": {
            "UTS": "883–940 MPa",
            "Yield Strength": "800–826 MPa",
            "Elongation": "7.6–10.5%"
          },
          "At Base Material": {
            "UTS": "≥930 MPa (wrought standard)",
            "Yield Strength": "≥860 MPa (cast standard)",
            "Elongation": "≥10% (wrought), ≥8% (cast)"
          }
        },
        "Wear Test": "",
        "Any other testing": "Finite element simulation of thermal gradients and solidification velocity; microstructure analysis via optical microscopy",
        "Energy Source (LASER/ Arc/ Hybrid)": "Arc (GTAW)",
        "Bead Height": "Layer thickness ranges from 2.7 mm to 5.5 mm",
        "Bead Width": "Molten pool width ranges from 7 mm to 22 mm",
        "Overlap (%)": "",
        "No. of Layers": 3,
        "Cooling Methods used": "Natural cooling to 70°C between layers",
        "Strategies": {
          "“Cold Metal Transfer (CMT) [0/1]”": "“0”",
          "SC (Shielding Control)": "Yes (argon shielding)",
          "Time Gap (Pulse)": "Yes (low-frequency pulse current)"
        },
        "Any Type of Deffects on WAAM after Deposition": "Coarse columnar grains and reduced elongation at larger molten pool widths",
        "“Finite Element Analysis (FEA) [0/1]”": "“1”",
        "Software Used": "ABAQUS with Goldak double ellipsoidal heat source model",
        "Miscllaneous": "Grain morphology transitions from columnar to equiaxed and back with increasing pool size; optimal pool width ~7 mm for best tensile properties",
        "Residula Stress": "",
        "Distortion Measurement (mm)": ""
      }
    ]
  },
  {
    "Serial No.": "2017-24",
    "Data": [
      {
        "DOI No.": "10.4028/www.scientific.net/MSF.877.611",
        "Authors": "J. Fixter, J. Gu, J. Ding, S.W. Williams, P.B. Prangnell",
        "Authors Institute": "University of Manchester, Northeastern University, Cranfield University",
        "Year": 2017,
        "Journal Name": "Materials Science Forum",
        "Article Title": "Preliminary Investigation into the Suitability of 2xxx Alloys for Wire-Arc Additive Manufacturing",
        "Category of Paper (Review/ Research/ Thesis)": "Research",
        "WAAM wise Material": {
          "Material": "AA2024 (Al-Cu-Mg alloy)",
          "Composition": "Al-4.5%Cu-1.5%Mg (approximate)"
        },
        "WAAM Working Area (mm3)": "Single-track wall; dimensions",
        "Welding Parameters": {
          "Voltage (V)": "",
          "Current (A)": "Average 118 J/mm heat input; wire feed speed 10 m/min",
          "Heat Input (J/mm)": "118 J/mm",
          "Wire Diameter (mm)": "",
          "Travel Speed (mm/min)": "600 mm/min",
          "Torch Stand-off Distance (mm)": "",
          "Torch Angle (Deg)": "",
          "Power(kW)": ""
        },
        "Gas Composition": "Argon",
        "Gas Flow Rate (LPM)": "",
        "Wire Feed Rate (mm/s)": "166.7 mm/s (converted from 10 m/min)",
        "Bending Moment Test": "",
        "Grain Size (mm)": {
          "At WAAM Deposition": "Average grain size ~40 µm; refined to ~20 µm with inter-pass rolling",
          "At Base Material": ""
        },
        "Strength": {
          "At WAAM Deposition": {
            "UTS": "Comparable to wrought AA2024-T6",
            "Yield Strength": "Comparable to wrought AA2024-T6",
            "Elongation": "Comparable to wrought AA2024-T6"
          },
          "At Base Material": {
            "UTS": "Standard AA2024-T6: ~470 MPa",
            "Yield Strength": "Standard AA2024-T6: ~325 MPa",
            "Elongation": "Standard AA2024-T6: ~18%"
          }
        },
        "Wear Test": "",
        "Any other testing": "EBSD for grain structure and texture; porosity analysis via optical and SEM; tensile testing",
        "Energy Source (LASER/ Arc/ Hybrid)": "Arc (CMT process)",
        "Bead Height": "",
        "Bead Width": "",
        "Overlap (%)": "",
        "No. of Layers": "Multiple layers; exact count",
        "Cooling Methods used": "Natural cooling; inter-pass rolling used for deformation",
        "Strategies": {
          "“Cold Metal Transfer (CMT) [0/1]”": "“1”",
          "SC (Shielding Control)": "Yes (argon shielding)",
          "Time Gap (Pulse)": ""
        },
        "Any Type of Deffects on WAAM after Deposition": "Hydrogen porosity; mitigated by inter-pass rolling and wire cleaning",
        "“Finite Element Analysis (FEA) [0/1]”": "“0”",
        "Software Used": "CALPHAD (JMatPro, Pandat) for hot cracking susceptibility modeling",
        "Miscllaneous": "RDG model used to predict hot cracking susceptibility; AA2024 found suitable due to favorable solidification path; inter-pass rolling improves grain refinement and porosity control",
        "Residula Stress": "",
        "Distortion Measurement (mm)": ""
      }
    ]
  },
  {
    "Serial No.": "2017-25",
    "Data": [
      {
        "DOI No.": "10.4028/www.scientific.net/MSF.898.1318",
        "Authors": "Y. Zhao, J. Xiao, S.J. Chen",
        "Authors Institute": "Beijing University of Technology, China",
        "Year": 2017,
        "Journal Name": "Materials Science Forum",
        "Article Title": "Comparison of Microstructure and Mechanical Properties of Aluminum Components Manufactured by CMT",
        "Category of Paper (Review/ Research/ Thesis)": "Research",
        "WAAM wise Material": {
          "Material": "ER2319, ER4043, ER5356 Aluminum Alloys",
          "Composition": "ER2319: Al–6.3%Cu; ER4043: Al–5%Si; ER5356: Al–5%Mg"
        },
        "WAAM Working Area (mm3)": "Hollow cylindrical parts with 100 layers; base plate: 300 × 60 × 5 mm",
        "Welding Parameters": {
          "Voltage (V)": "",
          "Current (A)": "42 A",
          "Heat Input (J/mm)": "",
          "Wire Diameter (mm)": "1.2 mm",
          "Travel Speed (mm/min)": "720 mm/min",
          "Torch Stand-off Distance (mm)": "10 mm",
          "Torch Angle (Deg)": "",
          "Power(kW)": ""
        },
        "Gas Composition": "Argon (100%)",
        "Gas Flow Rate (LPM)": "11 L/min",
        "Wire Feed Rate (mm/s)": "45 mm/s (converted from 2.7 m/min)",
        "Bending Moment Test": "",
        "Grain Size (mm)": {
          "At WAAM Deposition": "ER2319: ~45 µm equiaxed grains; ER4043: dendritic grains with continuous growth",
          "At Base Material": ""
        },
        "Strength": {
          "At WAAM Deposition": {
            "UTS": {
              "ER2319": "≈275 MPa (horizontal), ≈250 MPa (longitudinal)",
              "ER4043": "≈250 MPa (horizontal), ≈225 MPa (longitudinal)",
              "ER5356": "≈300 MPa (horizontal), ≈275 MPa (longitudinal)"
            },
            "Yield Strength": "",
            "Elongation": {
              "ER2319": "≈16% (horizontal), ≈14% (longitudinal)",
              "ER4043": "≈14% (horizontal), ≈12% (longitudinal)",
              "ER5356": "≈18% (horizontal), ≈16% (longitudinal)"
            }
          },
          "At Base Material": {
            "UTS": "",
            "Yield Strength": "",
            "Elongation": ""
          }
        },
        "Wear Test": "",
        "Any other testing": "Microhardness (HV0.2) along build direction; ultrasonic testing for Young’s modulus",
        "Energy Source (LASER/ Arc/ Hybrid)": "Arc (CMT)",
        "Bead Height": "ER4043: ~1.28 mm; ER2319: ~1.16 mm",
        "Bead Width": "",
        "Overlap (%)": "",
        "No. of Layers": 100,
        "Cooling Methods used": "Natural cooling; continuous deposition",
        "Strategies": {
          "“Cold Metal Transfer (CMT) [0/1]”": "“1”",
          "SC (Shielding Control)": "Yes",
          "Time Gap (Pulse)": ""
        },
        "Any Type of Deffects on WAAM after Deposition": "Layer banding, elemental segregation in ER2319; dendritic continuity in ER4043",
        "“Finite Element Analysis (FEA) [0/1]”": "“0”",
        "Software Used": "",
        "Miscllaneous": "Ultrasonic Young’s modulus matched mechanical test values within 3% error; ER5356 showed best mechanical performance",
        "Residula Stress": "",
        "Distortion Measurement (mm)": ""
      }
    ]
  },
  {
    "Serial No.": "2017-26",
    "Data": [
      {
        "DOI No.": "10.4028/www.scientific.net/MSF.906.121",
        "Authors": "Y. Zhao, J. Xiao, S.J. Chen",
        "Authors Institute": "Beijing University of Technology, China",
        "Year": 2017,
        "Journal Name": "Materials Science Forum",
        "Article Title": "Microstructure and Mechanical Properties of 2319 Aluminum Alloy Fabricated by Wire and Arc Additive Manufacturing",
        "Category of Paper (Review/ Research/ Thesis)": "Research",
        "WAAM wise Material": {
          "Material": "ER2319 Aluminum Alloy",
          "Composition": "Al–6.3%Cu"
        },
        "WAAM Working Area (mm3)": "Cylindrical structure with 100 layers; base plate: 300 × 60 × 5 mm",
        "Welding Parameters": {
          "Voltage (V)": "",
          "Current (A)": "42 A",
          "Heat Input (J/mm)": "",
          "Wire Diameter (mm)": "1.2 mm",
          "Travel Speed (mm/min)": "720 mm/min",
          "Torch Stand-off Distance (mm)": "10 mm",
          "Torch Angle (Deg)": "",
          "Power(kW)": ""
        },
        "Gas Composition": "Argon (100%)",
        "Gas Flow Rate (LPM)": "11 L/min",
        "Wire Feed Rate (mm/s)": "45 mm/s (converted from 2.7 m/min)",
        "Bending Moment Test": "",
        "Grain Size (mm)": {
          "At WAAM Deposition": "Equiaxed grains ~45 µm",
          "At Base Material": ""
        },
        "Strength": {
          "At WAAM Deposition": {
            "UTS": "≈275 MPa (horizontal), ≈250 MPa (longitudinal)",
            "Yield Strength": "",
            "Elongation": "≈16% (horizontal), ≈14% (longitudinal)"
          },
          "At Base Material": {
            "UTS": "",
            "Yield Strength": "",
            "Elongation": ""
          }
        },
        "Wear Test": "",
        "Any other testing": "Microhardness (HV0.2); ultrasonic testing for Young’s modulus",
        "Energy Source (LASER/ Arc/ Hybrid)": "Arc (CMT)",
        "Bead Height": "≈1.16 mm",
        "Bead Width": "",
        "Overlap (%)": "",
        "No. of Layers": 100,
        "Cooling Methods used": "Natural cooling; continuous deposition",
        "Strategies": {
          "“Cold Metal Transfer (CMT) [0/1]”": "“1”",
          "SC (Shielding Control)": "Yes",
          "Time Gap (Pulse)": ""
        },
        "Any Type of Deffects on WAAM after Deposition": "Layer banding; elemental segregation",
        "“Finite Element Analysis (FEA) [0/1]”": "“0”",
        "Software Used": "",
        "Miscllaneous": "Ultrasonic Young’s modulus matched mechanical test values within 3% error; anisotropy observed between build directions",
        "Residula Stress": "",
        "Distortion Measurement (mm)": ""
      }
    ]
  },
  {
    "Serial No.": "2017-27",
    "Data": [
      {
        "DOI No.": "10.1080/10426914.2017.1364860",
        "Authors": "Qianru Wu, Jiping Lu, Changmeng Liu, Xuezhi Shi, Qian Ma, Shuiyuan Tang, Hongli Fan, Shuyuan Ma",
        "Authors Institute": "School of Mechanical Engineering, Beijing Institute of Technology, China",
        "Year": 2017,
        "Journal Name": "Materials and Manufacturing Processes",
        "Article Title": "Obtaining uniform deposition with variable wire feeding direction during wire-feed additive manufacturing",
        "Category of Paper (Review/ Research/ Thesis)": "Research",
        "WAAM wise Material": {
          "Material": "Ti-6Al-4V",
          "Composition": "Ti–6%Al–4%V"
        },
        "WAAM Working Area (mm3)": "Square sample: 40 × 40 × 15 mm; circular and window-style samples also fabricated",
        "Welding Parameters": {
          "Voltage (V)": "",
          "Current (A)": "160 A (peak)",
          "Heat Input (J/mm)": "",
          "Wire Diameter (mm)": "1.2 mm",
          "Travel Speed (mm/min)": "120 mm/min",
          "Torch Stand-off Distance (mm)": "",
          "Torch Angle (Deg)": "Varied; optimal wire feeding angle found to be 60°",
          "Power(kW)": ""
        },
        "Gas Composition": "Argon (100%)",
        "Gas Flow Rate (LPM)": "",
        "Wire Feed Rate (mm/s)": "16.7 mm/s (converted from 100 cm/min)",
        "Bending Moment Test": "",
        "Grain Size (mm)": {
          "At WAAM Deposition": "Prior β grain width: 1–3 mm; α-lath width: 0.7–1.0 µm",
          "At Base Material": ""
        },
        "Strength": {
          "At WAAM Deposition": {
            "UTS": "≈850 MPa",
            "Yield Strength": "",
            "Elongation": "≈14%"
          },
          "At Base Material": {
            "UTS": "",
            "Yield Strength": "",
            "Elongation": ""
          }
        },
        "Wear Test": "",
        "Any other testing": "Macrostructure and microstructure analysis; tensile testing across multiple wire feeding directions",
        "Energy Source (LASER/ Arc/ Hybrid)": "Arc (GTAW)",
        "Bead Height": "≈1 mm per layer",
        "Bead Width": "≈6 mm",
        "Overlap (%)": "",
        "No. of Layers": "15–20 layers depending on sample geometry",
        "Cooling Methods used": "Natural cooling; argon-filled chamber",
        "Strategies": {
          "“Cold Metal Transfer (CMT) [0/1]”": "“0”",
          "SC (Shielding Control)": "Yes",
          "Time Gap (Pulse)": "Yes (pulse frequency: 3 Hz)"
        },
        "Any Type of Deffects on WAAM after Deposition": "Littered droplets and deposition breakage at non-optimal wire feeding angles (30°–50° or 70°)",
        "“Finite Element Analysis (FEA) [0/1]”": "“0”",
        "Software Used": "ImageJ for microstructure quantification",
        "Miscllaneous": "Proposes high-angle wire feeding (60°) as optimal for uniform deposition across all feeding directions; avoids need for multiaxis control",
        "Residula Stress": "",
        "Distortion Measurement (mm)": ""
      }
    ]
  },
  {
    "Serial No.": "2017-28",
    "Data": [
      {
        "DOI No.": "10.1007/s00170-016-8935-3",
        "Authors": "Chen Shen, Zengxi Pan, Dominic Cuiuri, Donghong Ding, Huijun Li",
        "Authors Institute": "University of Wollongong, Australia",
        "Year": 2017,
        "Journal Name": "International Journal of Advanced Manufacturing Technology",
        "Article Title": "Influences of deposition current and interpass temperature to the Fe₃Al-based iron aluminide fabricated using wire-arc additive manufacturing process",
        "Category of Paper (Review/ Research/ Thesis)": "Research",
        "WAAM wise Material": {
          "Material": "Fe₃Al-based Iron Aluminide",
          "Composition": "30 at.% Al (in situ alloying from elemental Fe and Al wires)"
        },
        "WAAM Working Area (mm3)": "Wall structure: 25 layers; width varies from 8.8 mm to 11.9 mm depending on current",
        "Welding Parameters": {
          "Voltage (V)": "",
          "Current (A)": "100–160 A",
          "Heat Input (J/mm)": "20 ± 1 kJ/g (controlled via wire feed speed)",
          "Wire Diameter (mm)": "0.9 mm (Fe and Al wires)",
          "Travel Speed (mm/min)": "95 mm/min",
          "Torch Stand-off Distance (mm)": "Arc length ~3.5 mm",
          "Torch Angle (Deg)": "30° for each wire nozzle",
          "Power(kW)": ""
        },
        "Gas Composition": "Argon",
        "Gas Flow Rate (LPM)": "",
        "Wire Feed Rate (mm/s)": "Fe: 700–1100 mm/min; Al: 482–758 mm/min",
        "Bending Moment Test": "",
        "Grain Size (mm)": {
          "At WAAM Deposition": "Columnar grains: 444–786 µm depending on current",
          "At Base Material": ""
        },
        "Strength": {
          "At WAAM Deposition": {
            "UTS": "764.5–945.2 MPa",
            "Yield Strength": "642.8–847.7 MPa",
            "Elongation": "2.8–3.3%"
          },
          "At Base Material": {
            "UTS": "",
            "Yield Strength": "",
            "Elongation": ""
          }
        },
        "Wear Test": "",
        "Any other testing": "XRD phase analysis; SEM fracture surface; EDS composition mapping; hardness profiling",
        "Energy Source (LASER/ Arc/ Hybrid)": "Arc (GTAW)",
        "Bead Height": "",
        "Bead Width": "8.8–11.9 mm depending on current",
        "Overlap (%)": "",
        "No. of Layers": 25,
        "Cooling Methods used": "Controlled interpass temperature via heating blanket (280–400 °C)",
        "Strategies": {
          "“Cold Metal Transfer (CMT) [0/1]”": "“0”",
          "SC (Shielding Control)": "Yes",
          "Time Gap (Pulse)": "Yes (interpass temperature control)"
        },
        "Any Type of Deffects on WAAM after Deposition": "Longitudinal cracking at low interpass temperature (280 °C); asymmetrical deposition due to Fe/Al melting imbalance",
        "“Finite Element Analysis (FEA) [0/1]”": "“0”",
        "Software Used": "",
        "Miscllaneous": "In situ alloying from dual-wire feed; dilution zone ~7 mm above substrate; remelting improves compositional homogeneity",
        "Residula Stress": "High residual stress observed at low interpass temperatures",
        "Distortion Measurement (mm)": ""
      }
    ]
  },
  {
    "Serial No.": "2017_29",
    "Data": [
      {
        "DOI No.": "10.1007/s00170-016-9106-2",
        "Authors": "Qiang Zhan, Yihui Liang, Jialuo Ding, Stewart Williams",
        "Authors Institute": "Beihang University, China; Cranfield University, UK",
        "Year": 2017,
        "Journal Name": "International Journal of Advanced Manufacturing Technology",
        "Article Title": "A wire deflection detection method based on image processing in wire+arc additive manufacturing",
        "Category of Paper (Review/ Research/ Thesis)": "Research",
        "WAAM wise Material": {
          "Material": "Ti-6Al-4V",
          "Composition": "Ti–6%Al–4%V"
        },
        "WAAM Working Area (mm3)": "Circular path with 100 mm diameter; substrate: 300 × 150 × 6 mm",
        "Welding Parameters": {
          "Voltage (V)": "",
          "Current (A)": "200 A",
          "Heat Input (J/mm)": "",
          "Wire Diameter (mm)": "1.2 mm",
          "Travel Speed (mm/min)": "270 mm/min",
          "Torch Stand-off Distance (mm)": "",
          "Torch Angle (Deg)": "45° wire feeder angle to substrate",
          "Power(kW)": ""
        },
        "Gas Composition": "",
        "Gas Flow Rate (LPM)": "",
        "Wire Feed Rate (mm/s)": "30 mm/s (converted from 1.8 m/min)",
        "Bending Moment Test": "",
        "Grain Size (mm)": {
          "At WAAM Deposition": "",
          "At Base Material": ""
        },
        "Strength": {
          "At WAAM Deposition": {
            "UTS": "",
            "Yield Strength": "",
            "Elongation": ""
          },
          "At Base Material": {
            "UTS": "",
            "Yield Strength": "",
            "Elongation": ""
          }
        },
        "Wear Test": "",
        "Any other testing": "Image-based wire deflection measurement using Radon transform and edge detection",
        "Energy Source (LASER/ Arc/ Hybrid)": "Arc (Plasma Arc Welding)",
        "Bead Height": "",
        "Bead Width": "",
        "Overlap (%)": "",
        "No. of Layers": "",
        "Cooling Methods used": "",
        "Strategies": {
          "“Cold Metal Transfer (CMT) [0/1]”": "“0”",
          "SC (Shielding Control)": "",
          "Time Gap (Pulse)": ""
        },
        "Any Type of Deffects on WAAM after Deposition": "Wire deflection causing deposition defects and dimensional errors",
        "“Finite Element Analysis (FEA) [0/1]”": "“0”",
        "Software Used": "Custom Visual C++ software for wire deviation detection",
        "Miscllaneous": "Wire deflection measured using adaptive thresholding, Hough and Radon transforms; deviation accuracy within 1°",
        "Residula Stress": "",
        "Distortion Measurement (mm)": ""
      }
    ]
  },
  {
    "Serial No.": "2017-30",
    "Data": [
      {
        "DOI No.": "10.1007/s00170-017-0636-z",
        "Authors": "X. Lu, Y.F. Zhou, X.L. Xing, L.Y. Shao, Q.X. Yang, S.Y. Gao",
        "Authors Institute": "Yanshan University, China",
        "Year": 2017,
        "Journal Name": "International Journal of Advanced Manufacturing Technology",
        "Article Title": "Open-source wire and arc additive manufacturing system: formability, microstructures, and mechanical properties",
        "Category of Paper (Review/ Research/ Thesis)": "Research",
        "WAAM wise Material": {
          "Material": "Mild Steel (AWS ER70S-6 wire on ASTM 1045 substrate)",
          "Composition": "Wire: Fe balance, 1.5% Mn, 1.05% Si, 0.08% C, 0.45% Cu"
        },
        "WAAM Working Area (mm3)": "Thin-wall and twist bottle structures; up to 150 layers, height ~166 mm",
        "Welding Parameters": {
          "Voltage (V)": "20 V",
          "Current (A)": "132 A",
          "Heat Input (J/mm)": "Not directly specified",
          "Wire Diameter (mm)": "0.8 mm",
          "Travel Speed (mm/min)": "600 mm/min",
          "Torch Stand-off Distance (mm)": "15 mm",
          "Torch Angle (Deg)": "",
          "Power(kW)": 2640.0
        },
        "Gas Composition": "95% Ar + 5% CO₂",
        "Gas Flow Rate (LPM)": "10 L/min",
        "Wire Feed Rate (mm/s)": "121.7 mm/s (converted from 7.3 m/min)",
        "Bending Moment Test": "",
        "Grain Size (mm)": {
          "At WAAM Deposition": "Non-overlapping layer: ~12.47 µm; Overlapping layer: ~14.99 µm",
          "At Base Material": ""
        },
        "Strength": {
          "At WAAM Deposition": {
            "UTS": "693.5 MPa (perpendicular), 618.5 MPa (parallel)",
            "Yield Strength": "519.5 MPa (perpendicular), 461.5 MPa (parallel)",
            "Elongation": "36.8% (perpendicular), 28.2% (parallel)"
          },
          "At Base Material": {
            "UTS": "",
            "Yield Strength": "",
            "Elongation": ""
          }
        },
        "Wear Test": "",
        "Any other testing": "Microhardness mapping; SEM and OM for grain morphology; fracture surface analysis",
        "Energy Source (LASER/ Arc/ Hybrid)": "Arc (GMAW)",
        "Bead Height": "1.5 mm per layer",
        "Bead Width": "Varies with parameters; not explicitly quantified",
        "Overlap (%)": "",
        "No. of Layers": "Up to 150",
