Repository: Tamim1803/MTP

File: WAAM.json (part 5 of 11)
[
        "Cooling Methods used": "Compulsory cooling via water-cooled copper plate under substrate",
        "Strategies": {
          "“Cold Metal Transfer (CMT) [0/1]”": "“0”",
          "SC (Shielding Control)": "Yes",
          "Time Gap (Pulse)": ""
        },
        "Any Type of Deffects on WAAM after Deposition": "None reported; compulsory cooling prevented bead collapse and fusion defects",
        "“Finite Element Analysis (FEA) [0/1]”": "“0”",
        "Software Used": "Open-source firmware (Marlin v1), FreeCAD, Cura, Printrun",
        "Miscllaneous": "Open-source WAAM system built using Arduino-based controller and 3-DOF delta robot; microstructure showed granular ferrite and residual austenite with some pearlite",
        "Residula Stress": "",
        "Distortion Measurement (mm)": ""
      }
    ]
  },
  {
    "Serial No.": "2017-31",
    "Data": [
      {
        "DOI No.": "10.1007/s11661-017-4162-2",
        "Authors": "Qianru Wu, Jiping Lu, Changmeng Liu, Xuezhi Shi, Hongli Fan, Shuyuan Ma",
        "Authors Institute": "School of Mechanical Engineering, Beijing Institute of Technology, China",
        "Year": 2017,
        "Journal Name": "Metallurgical and Materials Transactions A",
        "Article Title": "Microstructure and Mechanical Properties of Ti-6Al-4V Alloy Fabricated by Wire Arc Additive Manufacturing with Interpass Forging",
        "Category of Paper (Review/ Research/ Thesis)": "Research",
        "WAAM wise Material": {
          "Material": "Ti-6Al-4V",
          "Composition": "Ti–6%Al–4%V"
        },
        "WAAM Working Area (mm3)": "Block: 80 mm × 40 mm × 40 mm; 40 layers",
        "Welding Parameters": {
          "Voltage (V)": "",
          "Current (A)": "160 A (peak)",
          "Heat Input (J/mm)": "",
          "Wire Diameter (mm)": "1.2 mm",
          "Travel Speed (mm/min)": "120 mm/min",
          "Torch Stand-off Distance (mm)": "",
          "Torch Angle (Deg)": "",
          "Power(kW)": ""
        },
        "Gas Composition": "Argon (99.99%)",
        "Gas Flow Rate (LPM)": "",
        "Wire Feed Rate (mm/s)": "16.7 mm/s (converted from 100 cm/min)",
        "Bending Moment Test": "",
        "Grain Size (mm)": {
          "At WAAM Deposition": "Prior β grain width: ~1.2 mm; α-lath width: ~1.0 µm",
          "At Base Material": ""
        },
        "Strength": {
          "At WAAM Deposition": {
            "UTS": "940 MPa (forged), 883 MPa (unforged)",
            "Yield Strength": "826 MPa (forged), 800 MPa (unforged)",
            "Elongation": "10.5% (forged), 7.6% (unforged)"
          },
          "At Base Material": {
            "UTS": "≥930 MPa (wrought standard)",
            "Yield Strength": "≥860 MPa (cast standard)",
            "Elongation": "≥10% (wrought), ≥8% (cast)"
          }
        },
        "Wear Test": "",
        "Any other testing": "Microstructure via OM and SEM; EBSD for grain orientation; tensile testing; hardness profiling",
        "Energy Source (LASER/ Arc/ Hybrid)": "Arc (GTAW)",
        "Bead Height": "Layer thickness: ~1 mm",
        "Bead Width": "5–6 mm",
        "Overlap (%)": "",
        "No. of Layers": 40,
        "Cooling Methods used": "Natural cooling; interpass forging applied between layers",
        "Strategies": {
          "“Cold Metal Transfer (CMT) [0/1]”": "“0”",
          "SC (Shielding Control)": "Yes",
          "Time Gap (Pulse)": "Yes (pulse current used)"
        },
        "Any Type of Deffects on WAAM after Deposition": "None reported; interpass forging reduced anisotropy and refined grains",
        "“Finite Element Analysis (FEA) [0/1]”": "“0”",
        "Software Used": "ImageJ for grain quantification; EBSD software",
        "Miscllaneous": "Interpass forging transformed columnar grains into equiaxed; improved mechanical properties and reduced anisotropy",
        "Residula Stress": "",
        "Distortion Measurement (mm)": ""
      }
    ]
  },
  {
    "Serial No.": "2017_32",
    "Data": [
      {
        "DOI No.": "10.1007/s11663-017-1071-0",
        "Authors": "Bosheng Dong, Zengxi Pan, Chen Shen, Yan Ma, Huijun Li",
        "Authors Institute": "Faculty of Engineering & Information Sciences, University of Wollongong, Australia",
        "Year": 2017,
        "Journal Name": "Metallurgical and Materials Transactions B",
        "Article Title": "Fabrication of Copper-Rich Cu-Al Alloy Using the Wire-Arc Additive Manufacturing Process",
        "Category of Paper (Review/ Research/ Thesis)": "Research",
        "WAAM wise Material": {
          "Material": "Cu-9 at.% Al",
          "Composition": "Cu with 9 atomic percent Al"
        },
        "WAAM Working Area (mm3)": "15 layers; wall structure (dimensions )",
        "Welding Parameters": {
          "Voltage (V)": "",
          "Current (A)": "160 A",
          "Heat Input (J/mm)": "",
          "Wire Diameter (mm)": "0.9 mm (Cu and Al)",
          "Travel Speed (mm/min)": "95 mm/min",
          "Torch Stand-off Distance (mm)": "",
          "Torch Angle (Deg)": "30° for wire feed nozzles",
          "Power(kW)": ""
        },
        "Gas Composition": "Pure Argon",
        "Gas Flow Rate (LPM)": "9 L/min (trailing shield)",
        "Wire Feed Rate (mm/s)": {
          "Cu": "21.7 mm/s",
          "Al": "5.18 mm/s"
        },
        "Bending Moment Test": "",
        "Grain Size (mm)": {
          "At WAAM Deposition": "Top: ~302 µm; Middle: ~755 µm; Dilution zone: ~120 µm",
          "At Base Material": ""
        },
        "Strength": {
          "At WAAM Deposition": {
            "UTS": "231 MPa (as-fabricated); 241 MPa (annealed)",
            "Yield Strength": "63 MPa (as-fabricated); 67 MPa (annealed)",
            "Elongation": "63% (as-fabricated); 76% (annealed)"
          },
          "At Base Material": {
            "UTS": "",
            "Yield Strength": "",
            "Elongation": ""
          }
        },
        "Wear Test": "",
        "Any other testing": "Hardness profiling; XRD phase analysis; SEM fracture surface; tensile testing",
        "Energy Source (LASER/ Arc/ Hybrid)": "Arc (GTAW)",
        "Bead Height": "Estimated ~1.26 mm per layer",
        "Bead Width": "",
        "Overlap (%)": "",
        "No. of Layers": 15,
        "Cooling Methods used": "Natural cooling; interpass temperature maintained at 673 K (400 °C)",
        "Strategies": {
          "“Cold Metal Transfer (CMT) [0/1]”": "“0”",
          "SC (Shielding Control)": "Yes (trailing shield box)",
          "Time Gap (Pulse)": "No"
        },
        "Any Type of Deffects on WAAM after Deposition": "Bottom shrinkage due to high thermal conductivity of Cu substrate; intermetallic phase formation (CuAl₂, Cu₉Al₄)",
        "“Finite Element Analysis (FEA) [0/1]”": "“0”",
        "Software Used": "",
        "Miscllaneous": "Annealing at 1073 K and 1173 K reduced intermetallics and improved mechanical properties; annealing twins observed",
        "Residula Stress": "",
        "Distortion Measurement (mm)": ""
      }
    ]
  },
  {
    "Serial No.": "2017-33",
    "Data": [
      {
        "DOI No.": "10.1007/s11665-016-2480-y",
        "Authors": "Haibin Geng, Jinglong Li, Jiangtao Xiong, Xin Lin, Fusheng Zhang",
        "Authors Institute": "Northwestern Polytechnical University, Xi’an, China",
        "Year": 2017,
        "Journal Name": "Journal of Materials Engineering and Performance",
        "Article Title": "Geometric Limitation and Tensile Properties of Wire and Arc Additive Manufacturing 5A06 Aluminum Alloy Parts",
        "Category of Paper (Review/ Research/ Thesis)": "Research",
        "WAAM wise Material": {
          "Material": "5A06 Aluminum Alloy",
          "Composition": "Al–6.4%Mg (wire); Al–5.2%Mg (deposited)"
        },
        "WAAM Working Area (mm3)": "Wall: 400 mm × 100 mm × ~10 mm; 10 layers",
        "Welding Parameters": {
          "Voltage (V)": "16.4 V (average)",
          "Current (A)": "Peak: 160 A; Base: 110 A; Avg: 122 A",
          "Heat Input (J/mm)": "",
          "Wire Diameter (mm)": "1.2 mm",
          "Travel Speed (mm/min)": "250 mm/min",
          "Torch Stand-off Distance (mm)": "",
          "Torch Angle (Deg)": "30° wire feed angle",
          "Power(kW)": 2142.933333333333
        },
        "Gas Composition": "Argon",
        "Gas Flow Rate (LPM)": "",
        "Wire Feed Rate (mm/s)": "21.7 mm/s",
        "Bending Moment Test": "",
        "Grain Size (mm)": {
          "At WAAM Deposition": "Top: ~402 µm; Middle: ~949 µm; Dilution zone: ~181 µm",
          "At Base Material": ""
        },
        "Strength": {
          "At WAAM Deposition": {
            "UTS": "273 MPa (x/y); 251 MPa (⊥ texture); 239 MPa (‖ texture)",
            "Yield Strength": "124 MPa (x/y); 101 MPa (⊥ texture); 90 MPa (‖ texture)",
            "Elongation": "34% (x/y); 37% (‖ texture); 31% (⊥ texture)"
          },
          "At Base Material": {
            "UTS": "346 MPa",
            "Yield Strength": "",
            "Elongation": "12%"
          }
        },
        "Wear Test": "",
        "Any other testing": "Microstructure via OM and SEM; tensile testing; EDS; fractography",
        "Energy Source (LASER/ Arc/ Hybrid)": "Arc (GTAW)",
        "Bead Height": "1.3 mm",
        "Bead Width": "7.2 mm",
        "Overlap (%)": "",
        "No. of Layers": 10,
        "Cooling Methods used": "Water-cooled backing plate; interpass temperature ~80°C",
        "Strategies": {
          "“Cold Metal Transfer (CMT) [0/1]”": "“0”",
          "SC (Shielding Control)": "Yes",
          "Time Gap (Pulse)": "Yes (AC pulse mode)"
        },
        "Any Type of Deffects on WAAM after Deposition": "Distortion at sharp angles and curves due to surface tension; geometric limitations observed",
        "“Finite Element Analysis (FEA) [0/1]”": "“0”",
        "Software Used": "",
        "Miscllaneous": "Minimum printable angle: 20°; minimum curvature radius: 10 mm; anisotropy observed along texture orientation",
        "Residula Stress": "",
        "Distortion Measurement (mm)": ""
      }
    ]
  },
  {
    "Serial No.": "2017_34",
    "Data": [
      {
        "DOI No.": "10.1007/s12666-016-1032-3",
        "Authors": "M. A. Somashekara, S. Suryakumar",
        "Authors Institute": "Singapore University of Technology and Design; IIT Hyderabad",
        "Year": 2017,
        "Journal Name": "Transactions of the Indian Institute of Metals",
        "Article Title": "Studies on Dissimilar Twin-Wire Weld-Deposition for Additive Manufacturing Applications",
        "Category of Paper (Review/ Research/ Thesis)": "Research",
        "WAAM wise Material": {
          "Material": "ER70S-6 and ER110S-G (dissimilar steel wires)",
          "Composition": {
            "ER70S-6": "Al: 1.29%, Mn: 0.29%, Si: 0.29%, P: 0.013%, C: 0.21%",
            "ER110S-G": "Ni: 3.49%, Mn: 1.58%, Si: 0.49%, P: 0.004%, C: 0.05%"
          }
        },
        "WAAM Working Area (mm3)": "Bead length: 120 mm; multi-bead deposition on 160 mm × 160 mm × 10 mm MS plate",
        "Welding Parameters": {
          "Voltage (V)": "Average: 16.4 V",
          "Current (A)": "70–250 A (varied)",
          "Heat Input (J/mm)": "",
          "Wire Diameter (mm)": "1.2 mm",
          "Travel Speed (mm/min)": "100–5000 mm/min (varied)",
          "Torch Stand-off Distance (mm)": "15 mm",
          "Torch Angle (Deg)": "Perpendicular; wire feed angle: 30°",
          "Power(kW)": 1148.0
        },
        "Gas Composition": "82% Argon + 18% CO₂",
        "Gas Flow Rate (LPM)": "12 L/min",
        "Wire Feed Rate (mm/s)": "33.3–83.3 mm/s (converted from 2–5 m/min)",
        "Bending Moment Test": "",
        "Grain Size (mm)": {
          "At WAAM Deposition": "; microstructure shows multi-layer fusion zones and columnar growth",
          "At Base Material": ""
        },
        "Strength": {
          "At WAAM Deposition": {
            "UTS": "Not directly measured",
            "Yield Strength": "Not directly measured",
            "Elongation": "Not directly measured"
          },
          "At Base Material": {
            "UTS": "",
            "Yield Strength": "",
            "Elongation": ""
          }
        },
        "Wear Test": "",
        "Any other testing": "Microhardness profiling; cross-sectional bead geometry; regression modeling of bead shape",
        "Energy Source (LASER/ Arc/ Hybrid)": "Arc (GMAW)",
        "Bead Height": "1.2–2.7 mm (varied)",
        "Bead Width": "3.4–6.8 mm (varied)",
        "Overlap (%)": "Step-over increment: 3 mm; optimal overlap ~66%",
        "No. of Layers": "Single and multi-bead deposition; up to 9 beads per trial",
        "Cooling Methods used": "Natural cooling; water-cooled backing plate",
        "Strategies": {
          "“Cold Metal Transfer (CMT) [0/1]”": "“0”",
          "SC (Shielding Control)": "Yes",
          "Time Gap (Pulse)": "No"
        },
        "Any Type of Deffects on WAAM after Deposition": "None reported; hardness variation due to thermal cycling and bead overlap",
        "“Finite Element Analysis (FEA) [0/1]”": "“0”",
        "Software Used": "LABFit for regression modeling",
        "Miscllaneous": "Regression model predicts bead geometry from wire and torch speed; hardness stabilizes after 3 beads; direction of torch travel has negligible effect",
        "Residula Stress": "",
        "Distortion Measurement (mm)": ""
      }
    ]
  },
  {
    "Serial No.": "2017-35",
    "Data": [
      {
        "DOI No.": "10.1007/s40194-017-0474-5",
        "Authors": "Gerhard Posch, Kerstin Chladil, Harald Chladil",
        "Authors Institute": "Fronius International GmbH, Materials Center Leoben, Andritz AG",
        "Year": 2017,
        "Journal Name": "Welding in the World",
        "Article Title": "Material Properties of CMT-Metal Additive Manufactured Duplex Stainless Steel Blade-Like Geometries",
        "Category of Paper (Review/ Research/ Thesis)": "Research",
        "WAAM wise Material": {
          "Material": "Duplex Stainless Steel",
          "Composition": "G 22 9 3 N L / ER2209 (approx. 22% Cr, 9% Ni, 3% Mo, 0.16% N)"
        },
        "WAAM Working Area (mm3)": "Blade geometry: ~200 mm × 220 mm × 10 mm; 136 layers",
        "Welding Parameters": {
          "Voltage (V)": "11.9 V",
          "Current (A)": "145 A",
          "Heat Input (J/mm)": "",
          "Wire Diameter (mm)": "1.2 mm",
          "Travel Speed (mm/min)": "360 mm/min",
          "Torch Stand-off Distance (mm)": "",
          "Torch Angle (Deg)": "0° (perpendicular); 0.5 mm horizontal shift per layer for inclination",
          "Power(kW)": 1725.5
        },
        "Gas Composition": "Ar + 2.5% CO₂",
        "Gas Flow Rate (LPM)": "",
        "Wire Feed Rate (mm/s)": "70 mm/s (converted from 4.2 m/min)",
        "Bending Moment Test": "",
        "Grain Size (mm)": {
          "At WAAM Deposition": "Columnar grains with preferred [001] orientation; layer thickness ~1.5 mm",
          "At Base Material": "Not applicable (base plate: unalloyed steel)"
        },
        "Strength": {
          "At WAAM Deposition": {
            "UTS": "717 MPa",
            "Yield Strength": "Rp0.2: 455 MPa, Rp1.0: 576 MPa",
            "Elongation": "28%",
            "Reduction in Area": "68%"
          },
          "At Base Material": {
            "UTS": "",
            "Yield Strength": "",
            "Elongation": ""
          }
        },
        "Wear Test": "",
        "Any other testing": "Charpy impact test (transverse and longitudinal); SEM/EBSD for microstructure; hardness profiling; surface roughness analysis",
        "Energy Source (LASER/ Arc/ Hybrid)": "Arc (GMAW - Cold Metal Transfer)",
        "Bead Height": "1.5 mm",
        "Bead Width": "8–10 mm",
        "Overlap (%)": "",
        "No. of Layers": 136,
        "Cooling Methods used": "Interpass cooling to <150°C; natural cooling",
        "Strategies": {
          "“Cold Metal Transfer (CMT) [0/1]”": "“1”",
          "SC (Shielding Control)": "Yes",
          "Time Gap (Pulse)": "Yes (CMT frequency: 100 Hz)"
        },
        "Any Type of Deffects on WAAM after Deposition": "None reported; no porosity or lack of fusion observed",
        "“Finite Element Analysis (FEA) [0/1]”": "“0”",
        "Software Used": "",
        "Miscllaneous": "Surface roughness comparable to sand casting (Ra ~24.5 µm); EBSD revealed secondary austenite and preferred ferrite orientation",
        "Residula Stress": "",
        "Distortion Measurement (mm)": ""
      }
    ]
  },
  {
    "Serial No.": "2017-36",
    "Data": [
      {
        "DOI No.": "10.1007/s40430-017-0864-z",
        "Authors": "C. M. A. Silva, I. M. F. Bragança, A. Cabrita, L. Quintino, P. A. F. Martins",
        "Authors Institute": "IDMEC, Instituto Superior Técnico, Universidade de Lisboa; ISEL, Instituto Politécnico de Lisboa",
        "Year": 2017,
        "Journal Name": "Journal of the Brazilian Society of Mechanical Sciences and Engineering",
        "Article Title": "Formability of a Wire Arc Deposited Aluminium Alloy",
        "Category of Paper (Review/ Research/ Thesis)": "Research",
        "WAAM wise Material": {
          "Material": "AA5083",
          "Composition": "Al–4.5%Mg (approx., inferred from AA5083 standard)"
        },
        "WAAM Working Area (mm3)": "50 mm × 66 mm × 180 mm",
        "Welding Parameters": {
          "Voltage (V)": "16.5 V",
          "Current (A)": "100 A",
          "Heat Input (J/mm)": "",
          "Wire Diameter (mm)": "1.0 mm",
          "Travel Speed (mm/min)": "600 mm/min",
          "Torch Stand-off Distance (mm)": "12–15 mm",
          "Torch Angle (Deg)": "45° working angle; 0° travel angle",
          "Power(kW)": 1650.0
        },
        "Gas Composition": "Argon (99.9%)",
        "Gas Flow Rate (LPM)": "17 L/min",
        "Wire Feed Rate (mm/s)": "141.7 mm/s (converted from 8.5 m/min)",
        "Bending Moment Test": "",
        "Grain Size (mm)": {
          "At WAAM Deposition": "; microstructure refined via compression",
          "At Base Material": ""
        },
        "Strength": {
          "At WAAM Deposition": {
            "UTS": "Not directly reported",
            "Yield Strength": "Not directly reported",
            "Elongation": "Good ductility; fracture strain up to ~0.5"
          },
          "At Base Material": {
            "UTS": "",
            "Yield Strength": "",
            "Elongation": ""
          }
        },
        "Wear Test": "",
        "Any other testing": "Compression tests; ring compression for friction; density via Archimedes method; fracture locus mapping; finite element modeling",
        "Energy Source (LASER/ Arc/ Hybrid)": "Arc (GMAW - Cold Metal Transfer)",
        "Bead Height": "",
        "Bead Width": "6 mm",
        "Overlap (%)": "33% (based on 4 mm spacing over 6 mm bead width)",
        "No. of Layers": "",
        "Cooling Methods used": "Natural cooling; no interpass rolling used",
        "Strategies": {
          "“Cold Metal Transfer (CMT) [0/1]”": "“1”",
          "SC (Shielding Control)": "Yes",
          "Time Gap (Pulse)": "No"
        },
        "Any Type of Deffects on WAAM after Deposition": "Porosity ~0.3% (measured); closed during compression forming",
        "“Finite Element Analysis (FEA) [0/1]”": "“1”",
        "Software Used": "I-form (in-house FEM code)",
        "Miscllaneous": "Fracture locus matched mode III crack behavior; strain hardening improved strength; inter-layer rolling deemed unnecessary",
        "Residula Stress": "",
        "Distortion Measurement (mm)": ""
      }
    ]
  },
  {
    "Serial No.": "2018-1",
    "Data": [
      {
        "DOI No.": "10.1016/j.corsci.2018.03.047",
        "Authors": "Bintao Wu, Zengxi Pan, Siyuan Li, Dominic Cuiuri, Donghong Ding, Huijun Li",
        "Authors Institute": "University of Wollongong; Fudan University; Foshan University",
        "Year": 2018,
        "Journal Name": "Corrosion Science",
        "Article Title": "The anisotropic corrosion behaviour of wire arc additive manufactured Ti-6Al-4V alloy in 3.5% NaCl solution",
        "Category of Paper (Review/ Research/ Thesis)": "Research",
        "WAAM wise Material": {
          "Material": "Ti-6Al-4V",
          "Composition": "Al: 6.2%, V: 4.0%, C: 0.08%, Fe: 0.40%, H: 0.015%, N: 0.05%, O: 0.20%, Ti: balance"
        },
        "WAAM Working Area (mm3)": "150 mm × 10 mm × 15 layers (approx. 150 mm × 10 mm × 30 mm)",
        "Welding Parameters": {
          "Voltage (V)": "12 V",
          "Current (A)": "110 A",
          "Heat Input (kJ/mm)": "",
          "Wire Diameter (mm)": "1.2 mm",
          "Travel Speed (mm/s)": "1.58 mm/s (converted from 95 mm/min)",
          "Torch Stand-off Distance (mm)": "3 mm",
          "Torch Angle (Deg)": "60° between electrode and filler wire",
          "Power(kW)": 1320.0
        },
        "Gas Composition": "Argon (99.995%)",
        "Gas Flow Rate (LPM)": "10 L/min (torch) + 10 L/min (trailing shield)",
        "Wire Feed Rate (mm/s)": "16.67 mm/s (converted from 1000 mm/min)",
        "Bending Moment Test": "",
        "Grain Size (mm)": {
          "At WAAM Deposition": "Lamellar α and acicular α′ phases; grain size",
          "At Base Material": "Equiaxed α/β phase structure"
        },
        "Strength": {
          "At WAAM Deposition": "Not directly measured; hardness: VP ~340 HV, HP ~330 HV",
          "At Base Material": "Hardness ~355 HV"
        },
        "Wear Test": "",
        "Any other testing": "Electrochemical corrosion testing (OCP, EIS, polarization); XRD; OM; hardness",
        "Energy Source (LASER/ Arc/ Hybrid)": "Arc (GTAW - Gas Tungsten Arc Welding)",
        "Bead Height": "",
        "Bead Width": "Approx. 10 mm",
        "Overlap (%)": "",
        "No. of Layers": 15,
        "Cooling Methods used": "Natural cooling; interpass dwell time: 125 s",
        "Strategies": {
          "“Cold Metal Transfer (CMT) [0/1]”": "“0”",
          "SC (Shielding Control)": "Yes (trailing shield)",
          "Time Gap (Pulse)": "Yes (interpass dwell time)"
        },
        "Any Type of Deffects on WAAM after Deposition": "Anisotropic corrosion behavior due to microstructural variation; no porosity reported",
        "“Finite Element Analysis (FEA) [0/1]”": "“0”",
        "Software Used": "Jade (XRD analysis)",
        "Miscllaneous": "Corrosion resistance lower than wrought Ti-6Al-4V; VP samples showed better corrosion resistance than HP due to lamellar α vs acicular α′ phase",
        "Residula Stress": "",
        "Distortion Measurement (mm)": ""
      }
    ]
  },
  {
    "Serial No.": "2018-2",
    "Data": [
      {
        "DOI No.": "10.1016/j.vacuum.2017.12.034",
        "Authors": "Tingting Wang, Yuanbin Zhang, Zhihong Wu, Chuanwei Shi",
        "Authors Institute": "Shandong Jianzhu University; Jinan University",
        "Year": 2018,
        "Journal Name": "Vacuum",
        "Article Title": "Microstructure and properties of die steel fabricated by WAAM using H13 wire",
        "Category of Paper (Review/ Research/ Thesis)": "Research",
        "WAAM wise Material": {
          "Material": "H13 Die Steel",
          "Composition": "Not explicitly listed; standard H13 composition assumed (Cr ~5.0%, Mo ~1.3%, V ~1.0%, C ~0.4%, Fe balance)"
        },
        "WAAM Working Area (mm3)": "260 mm (L) × 150 mm (H) × thin wall (approx. width )",
        "Welding Parameters": {
          "Voltage (V)": "25 V",
          "Current (A)": "140 ± 5 A",
          "Heat Input (kJ/mm)": "",
          "Wire Diameter (mm)": "",
          "Travel Speed (mm/s)": "4 mm/s",
          "Torch Stand-off Distance (mm)": "11.5 mm",
          "Torch Angle (Deg)": "Perpendicular to substrate",
          "Power(kW)": 3500.0
        },
        "Gas Composition": "Argon",
        "Gas Flow Rate (LPM)": "",
        "Wire Feed Rate (mm/s)": "",
        "Bending Moment Test": "",
        "Grain Size (mm)": {
          "At WAAM Deposition": "Mixed martensite and bainite; no quantitative grain size",
          "At Base Material": "Not applicable (substrate: Q235 steel)"
        },
        "Strength": {
          "At WAAM Deposition": "Tensile strength: 850–1187.5 MPa; Elongation: 7.4–11.36%",
          "At Base Material": "Not applicable"
        },
        "Wear Test": "",
        "Any other testing": "Hardness (300–360 HV); SEM fractography; post-annealing mechanical tests",
        "Energy Source (LASER/ Arc/ Hybrid)": "Arc (Pulse MIG)",
        "Bead Height": "",
        "Bead Width": "Reduced via staggered deposition and pulse mode",
        "Overlap (%)": "",
        "No. of Layers": 65,
        "Cooling Methods used": "Inter-layer temperature control at 150°C using infrared thermometer",
        "Strategies": {
          "“Cold Metal Transfer (CMT) [0/1]”": "“0”",
          "SC (Shielding Control)": "Yes (Argon shielding)",
          "Time Gap (Pulse)": "Yes (pulse current mode)"
        },
        "Any Type of Deffects on WAAM after Deposition": "No clear delineations between layers; minor spatter; anisotropic mechanical properties",
        "“Finite Element Analysis (FEA) [0/1]”": "“0”",
        "Software Used": "",
        "Miscllaneous": "Post-deposition annealing at 830°C for 4h improved isotropy but reduced strength; fracture surfaces showed ductile dimples",
        "Residula Stress": "",
        "Distortion Measurement (mm)": ""
      }
    ]
  },
  {
    "Serial No.": "2018-3",
    "Data": [
      {
        "DOI No.": "10.1016/j.matlet.2018.07.144",
        "Authors": "Zewu Qi, Baoqiang Cong, Bojin Qi, Gang Zhao, Jialuo Ding",
        "Authors Institute": "Beihang University; Cranfield University",
        "Year": 2018,
        "Journal Name": "Materials Letters",
        "Article Title": "Properties of wire + arc additively manufactured 2024 aluminum alloy with different solution treatment temperature",
        "Category of Paper (Review/ Research/ Thesis)": "Research",
        "WAAM wise Material": {
          "Material": "2024 Aluminum Alloy",
          "Composition": "Al: balance, Cu: ~4.44%, Mg: ~1.49%"
        },
        "WAAM Working Area (mm3)": "Thin wall structure; dimensions",
        "Welding Parameters": {
          "Voltage (V)": "",
          "Current (A)": "120 A",
          "Heat Input (kJ/mm)": "",
          "Wire Diameter (mm)": "",
          "Travel Speed (mm/s)": "5 mm/s (converted from 300 mm/min)",
          "Torch Stand-off Distance (mm)": "5 mm",
          "Torch Angle (Deg)": "",
          "Power(kW)": ""
        },
        "Gas Composition": "Argon (99.99%)",
        "Gas Flow Rate (LPM)": "18 L/min",
        "Wire Feed Rate (mm/s)": "ER2319: 40 mm/s; ER5087: 17.5 mm/s (converted from 2.4 m/min and 1.05 m/min)",
        "Bending Moment Test": "",
        "Grain Size (mm)": {
          "At WAAM Deposition": "Continuous second phase along grain boundaries; grain size",
          "At Base Material": "Not applicable"
        },
        "Strength": {
          "At WAAM Deposition": "UTS: 284 MPa; YS: 177 MPa; Elongation: 6%",
          "At Base Material": "AA2024-T4 plate: UTS: 470 MPa; YS: 325 MPa; Elongation: 20%"
        },
        "Wear Test": "",
        "Any other testing": "XRD, SEM, EDS, microhardness, tensile testing",
        "Energy Source (LASER/ Arc/ Hybrid)": "Arc (VP-GTAW)",
        "Bead Height": "",
        "Bead Width": "Single-pass thin wall; width",
        "Overlap (%)": "",
        "No. of Layers": "Multi-layer (exact number )",
        "Cooling Methods used": "Natural cooling; followed by water quenching in heat treatment",
        "Strategies": {
          "“Cold Metal Transfer (CMT) [0/1]”": "“0”",
          "SC (Shielding Control)": "Yes",
          "Time Gap (Pulse)": "Yes (VP-GTAW with 100 Hz pulse)"
        },
        "Any Type of Deffects on WAAM after Deposition": "Continuous second phase along grain boundaries; mechanical properties below standard",
        "“Finite Element Analysis (FEA) [0/1]”": "“0”",
        "Software Used": "",
        "Miscllaneous": "Solution treatment at 503°C + natural aging improved UTS to 497 MPa, YS to 330 MPa, and elongation to 16%; second phase became dispersed",
        "Residula Stress": "",
        "Distortion Measurement (mm)": ""
      }
    ]
  },
  {
    "Serial No.": "2018-4",
    "Data": [
      {
        "DOI No.": "10.1016/j.matlet.2018.08.037",
        "Authors": "Jinguo Ge, Jian Lin, Hanguang Fu, Yongping Lei, Rongshi Xiao",
        "Authors Institute": "Beijing University of Technology",
        "Year": 2018,
        "Journal Name": "Materials Letters",
        "Article Title": "Tailoring microstructural features of wire arc additive manufacturing 2Cr13 part via varying inter-layer dwelling time",
        "Category of Paper (Review/ Research/ Thesis)": "Research",
        "WAAM wise Material": {
          "Material": "2Cr13 Martensitic Stainless Steel",
          "Composition": "Fe: balance, Cr: ~13%, C: ~0.2% (typical for 2Cr13)"
        },
        "WAAM Working Area (mm3)": "Single-pass thin wall, 25 layers; width ~5.2–5.9 mm",
        "Welding Parameters": {
          "Voltage (V)": "",
          "Current (A)": "",
          "Heat Input (kJ/mm)": "",
          "Wire Diameter (mm)": "",
          "Travel Speed (mm/s)": "",
          "Torch Stand-off Distance (mm)": "",
          "Torch Angle (Deg)": "",
          "Power(kW)": ""
        },
        "Gas Composition": "",
        "Gas Flow Rate (LPM)": "",
        "Wire Feed Rate (mm/s)": "",
        "Bending Moment Test": "",
        "Grain Size (mm)": {
          "At WAAM Deposition": "SDT: elongated ferrite grains with ultrafine martensite; LDT: blocky ferrite with martensite laths",
          "At Base Material": "Annealed: softer ferrite; Quenched & tempered: harder martensite"
        },
        "Strength": {
          "At WAAM Deposition": "Microhardness: SDT ~500 HV, LDT ~400–450 HV",
          "At Base Material": "Annealed: ~263 HV; Quenched & tempered: ~463 HV"
        },
        "Wear Test": "",
        "Any other testing": "XRD, EBSD, optical microscopy, microhardness profiling",
        "Energy Source (LASER/ Arc/ Hybrid)": "Arc (Cold Metal Transfer - CMT)",
        "Bead Height": "",
        "Bead Width": "SDT: ~5.95 mm; LDT: ~5.23 mm",
        "Overlap (%)": "",
        "No. of Layers": 25,
        "Cooling Methods used": "Inter-layer dwelling time: SDT = 30 s; LDT = 210 s",
        "Strategies": {
          "“Cold Metal Transfer (CMT) [0/1]”": "“1”",
          "SC (Shielding Control)": "",
          "Time Gap (Pulse)": "Yes (inter-layer dwelling time variation)"
        },
        "Any Type of Deffects on WAAM after Deposition": "No pores, cracks, or delamination; sound metallurgical bonding",
        "“Finite Element Analysis (FEA) [0/1]”": "“0”",
        "Software Used": "",
        "Miscllaneous": "SDT led to fiber-like texture and ultrafine martensite; LDT produced periodic microstructure with coarsened martensite",
        "Residula Stress": "",
        "Distortion Measurement (mm)": ""
      }
    ]
  },
  {
    "Serial No.": "2018-5",
    "Data": [
      {
        "DOI No.": "10.1016/j.matlet.2018.09.048",
        "Authors": "Zewu Qi, Bojin Qi, Baoqiang Cong, Ruize Zhang",
        "Authors Institute": "Beihang University",
        "Year": 2018,
        "Journal Name": "Materials Letters",
        "Article Title": "Microstructure and mechanical properties of wire + arc additively manufactured Al-Mg-Si aluminum alloy",
        "Category of Paper (Review/ Research/ Thesis)": "Research",
        "WAAM wise Material": {
          "Material": "Al-3.1Mg-2.0Si (ternary aluminum alloy)",
          "Composition": "Al: balance, Mg: 3.11%, Si: 1.96%, Cu: 0.12%, Mn: 0.47%, Fe: 0.37%, Ti: 0.15%, Cr: 0.07%, Zr: 0.07%, Zn: 0.04%"
        },
        "WAAM Working Area (mm3)": "Thin wall component; dimensions",
        "Welding Parameters": {
          "Voltage (V)": "",
          "Current (A)": "+100 A / -120 A (VP-GTAW)",
          "Heat Input (kJ/mm)": "",
          "Wire Diameter (mm)": "",
          "Travel Speed (mm/s)": "5 mm/s (converted from 300 mm/min)",
          "Torch Stand-off Distance (mm)": "5 mm",
          "Torch Angle (Deg)": "",
          "Power(kW)": ""
        },
        "Gas Composition": "Argon (99.99%)",
        "Gas Flow Rate (LPM)": "15 L/min",
        "Wire Feed Rate (mm/s)": "ER5087: 40 mm/s; ER4043: 25 mm/s (converted from 2.4 m/min and 1.5 m/min)",
        "Bending Moment Test": "",
        "Grain Size (mm)": {
          "At WAAM Deposition": "; eutectic phases distributed along grain boundaries",
          "At Base Material": "Not applicable"
        },
        "Strength": {
          "At WAAM Deposition": "UTS: 176 MPa; YS: 76.6 MPa; Elongation: 11.4% (horizontal); slightly lower in vertical direction",
          "At Base Material": "Not applicable"
        },
        "Wear Test": "",
        "Any other testing": "XRD, SEM, EDS, microhardness, tensile testing",
        "Energy Source (LASER/ Arc/ Hybrid)": "Arc (VP-GTAW)",
        "Bead Height": "",
        "Bead Width": "",
        "Overlap (%)": "",
        "No. of Layers": "",
        "Cooling Methods used": "Natural cooling",
        "Strategies": {
          "“Cold Metal Transfer (CMT) [0/1]”": "“0”",
          "SC (Shielding Control)": "Yes",
          "Time Gap (Pulse)": "Yes (VP-GTAW with 100 Hz pulse)"
        },
        "Any Type of Deffects on WAAM after Deposition": "None reported; stable microhardness and isotropic tensile properties",
        "“Finite Element Analysis (FEA) [0/1]”": "“0”",
        "Software Used": "",
        "Miscllaneous": "Al-Mg-Si eutectics (α-Al + Mg2Si + Al9Si) formed along grain boundaries; isotropic mechanical behavior observed",
        "Residula Stress": "",
        "Distortion Measurement (mm)": ""
      }
    ]
  },
  {
    "Serial No.": "2018-6",
    "Data": [
      {
        "DOI No.": "10.1016/j.ijheatmasstransfer.2018.04.092",
        "Authors": "Fatemeh Hejripour, Daniel T. Valentine, Daryush K. Aidun",
        "Authors Institute": "Clarkson University, USA",
        "Year": 2018,
        "Journal Name": "International Journal of Heat and Mass Transfer",
        "Article Title": "Study of mass transport in cold wire deposition for Wire Arc Additive Manufacturing",
        "Category of Paper (Review/ Research/ Thesis)": "Research",
        "WAAM wise Material": {
          "Material": "Inconel 718 wire on Stainless Steel 410 substrate",
          "Composition": {
            "Wire": "Ni: 55%, Cr: 21%, Nb: 5.5%, Mo: 3.3%, Ti: 1.15%, Al: 0.8%, Co: 1%, Fe: balance",
            "Substrate": "Fe: balance, Cr: 12.33%, C: 0.21%, Mn: 0.42%, Si: 0.36%"
          }
        },
        "WAAM Working Area (mm3)": "180 mm × 30 mm × 7 mm substrate; single-pass bead-on-plate deposition",
        "Welding Parameters": {
          "Voltage (V)": "14 V",
          "Current (A)": "150 A",
          "Heat Input (kJ/mm)": "Not directly specified",
          "Wire Diameter (mm)": "1 mm",
          "Travel Speed (mm/s)": "3–4 mm/s",
          "Torch Stand-off Distance (mm)": "5 mm",
          "Torch Angle (Deg)": "30° electrode tip angle; wire feed angle: 30°",
          "Power(kW)": 2100.0
        },
        "Gas Composition": "Argon (pure)",
        "Gas Flow Rate (LPM)": "27 cfm (~12.7 L/min)",
        "Wire Feed Rate (mm/s)": "12–18 mm/s",
        "Bending Moment Test": "",
        "Grain Size (mm)": {
          "At WAAM Deposition": "; unmixed melted zone (UMMZ) observed",
          "At Base Material": ""
        },
        "Strength": {
          "At WAAM Deposition": "directly; focus on mixing and thermal cycles",
          "At Base Material": ""
        },
        "Wear Test": "",
        "Any other testing": "Thermal cycle measurement via thermocouples; SEM and EDS for composition mapping",
        "Energy Source (LASER/ Arc/ Hybrid)": "Arc (GTAW - Cold Wire Transfer)",
        "Bead Height": "1.1–1.6 mm (varies by case)",
        "Bead Width": "Approx. 3 mm",
        "Overlap (%)": "Single-pass; not applicable",
        "No. of Layers": 1,
        "Cooling Methods used": "Natural cooling; thermal cycles monitored",
        "Strategies": {
          "Cold Metal Transfer (CMT) [0/1]": "Yes (cold wire feeding)",
          "SC (Shielding Control)": "Yes",
          "Time Gap (Pulse)": "No pulse mode; steady arc"
        },
        "Any Type of Deffects on WAAM after Deposition": "Unmixed melted zone (UMMZ) observed at fusion boundary; reduced with higher wire feed rate",
        "“Finite Element Analysis (FEA) [0/1]”": "“1”",
        "Software Used": "COMSOL Multiphysics 5.3",
        "Miscllaneous": "3D multiphysics model includes electromagnetic, heat transfer, fluid flow, and mass transport; validated with experiments",
        "Residula Stress": "",
        "Distortion Measurement (mm)": ""
      }
    ]
  },
  {
    "Serial No.": "2018-7",
    "Data": [
      {
        "DOI No.": "10.1016/j.ijheatmasstransfer.2018.08.111",
        "Authors": "W. Ou, T. Mukherjee, G.L. Knapp, Y. Wei, T. DebRoy",
        "Authors Institute": "Pennsylvania State University; Nanjing University of Aeronautics and Astronautics",
        "Year": 2018,
        "Journal Name": "International Journal of Heat and Mass Transfer",
        "Article Title": "Fusion zone geometries, cooling rates and solidification parameters during wire arc additive manufacturing",
        "Category of Paper (Review/ Research/ Thesis)": "Research",
        "WAAM wise Material": {
          "Material": "H13 Tool Steel",
          "Composition": "Fe: balance; Cr: ~5.2%; Mo: ~1.3%; V: ~1.0%; C: ~0.4%; Si: ~1.0%; Mn: ~0.4%"
        },
        "WAAM Working Area (mm3)": "Single-track deposits on 250 mm × 150 mm × 4 mm AISI 1040 steel substrate",
        "Welding Parameters": {
          "Voltage (V)": "18–22 V",
          "Current (A)": "100–200 A",
          "Heat Input (kJ/mm)": "Varied; modeled via 3D heat transfer and fluid flow",
          "Wire Diameter (mm)": "1.2 mm",
          "Travel Speed (mm/s)": "5–11.7 mm/s",
          "Torch Stand-off Distance (mm)": "",
          "Torch Angle (Deg)": "",
          "Power(kW)": 1800.0
        },
        "Gas Composition": "Argon (15 L/min)",
        "Gas Flow Rate (LPM)": "15 L/min",
        "Wire Feed Rate (mm/s)": "63–143 mm/s",
        "Bending Moment Test": "",
        "Grain Size (mm)": {
          "At WAAM Deposition": "Cellular/dendritic structure; grain scale linked to cooling rate",
          "At Base Material": ""
        },
        "Strength": {
          "At WAAM Deposition": "Not directly measured; inferred from solidification parameters",
          "At Base Material": ""
        },
        "Wear Test": "",
        "Any other testing": "Thermal cycle analysis; macrostructure validation; solidification morphology modeling",
        "Energy Source (LASER/ Arc/ Hybrid)": "Arc (GMAW-based WAAM)",
        "Bead Height": "1.75–2.75 mm (varied with wire feed rate and diameter)",
        "Bead Width": "6–10 mm (approximate)",
        "Overlap (%)": "",
        "No. of Layers": "Single-layer (multi-track modeling)",
        "Cooling Methods used": "Natural cooling; thermal modeling with convection and conduction",
        "Strategies": {
          "“Cold Metal Transfer (CMT) [0/1]”": "“0”",
          "SC (Shielding Control)": "Yes",
          "Time Gap (Pulse)": "No"
        },
        "Any Type of Deffects on WAAM after Deposition": "None reported; modeling focused on geometry and thermal behavior",
        "“Finite Element Analysis (FEA) [0/1]”": "“1”",
        "Software Used": "In-house Fortran code; FEM with SIMPLE algorithm",
        "Miscllaneous": "Cooling rate and G/R ratio used to predict solidification morphology; convection found dominant in heat transfer",
        "Residula Stress": "Discussed qualitatively;",
        "Distortion Measurement (mm)": ""
      }
    ]
  },
  {
    "Serial No.": "2018-8",
    "Data": [
      {
