Repository: Tamim1803/MTP

File: WAAM.json (part 6 of 11)
[
        "DOI No.": "10.1016/j.jmatprotec.2017.10.030",
        "Authors": "Xiangfang Xu, Jialuo Ding, Supriyo Ganguly, Chenglei Diao, Stewart Williams",
        "Authors Institute": "Welding Engineering and Laser Processing Centre, Cranfield University, UK",
        "Year": 2018,
        "Journal Name": "Journal of Materials Processing Technology",
        "Article Title": "Oxide accumulation effects on wire + arc layer-by-layer additive manufacture process",
        "Category of Paper (Review/ Research/ Thesis)": "Research",
        "WAAM wise Material": {
          "Material": "Maraging Steel (MARVAL 18S, equivalent to maraging 250-grade)",
          "Composition": "Ni: 18.28%, Mo: 4.69%, Co: 8.21%, Ti: 0.44%, Al: 0.11%, C: <0.01%, Si: <0.1%, Mn: <0.1%, Fe: balance"
        },
        "WAAM Working Area (mm3)": "Wall structure: ~180 mm × 68 mm × 9.8–11.3 mm (6–9 layers)",
        "Welding Parameters": {
          "Voltage (V)": "Plasma WAAM: ; CMT WAAM: ~18–26 V",
          "Current (A)": "Plasma WAAM: ; CMT WAAM: ~150–180 A",
          "Heat Input (kJ/mm)": "",
          "Wire Diameter (mm)": "1.2 mm",
          "Travel Speed (mm/s)": "0.2–0.42 mm/s",
          "Torch Stand-off Distance (mm)": "",
          "Torch Angle (Deg)": "",
          "Power(kW)": 2700.0
        },
        "Gas Composition": "Argon (plasma gas: 0.8 L/min; shielding gas: 10 L/min)",
        "Gas Flow Rate (LPM)": "10 L/min (shielding); tent atmosphere <300 ppm O₂",
        "Wire Feed Rate (mm/s)": "1.8 m/min (Plasma WAAM); 8 m/min (CMT WAAM)",
        "Bending Moment Test": "",
        "Grain Size (mm)": {
          "At WAAM Deposition": "Cellular and dendritic martensitic microstructure",
          "At Base Material": ""
        },
        "Strength": {
          "At WAAM Deposition": "UTS: 1165 MPa (torch shielding only); 1048 MPa (tent shielding); Elongation: 13.7% vs 17.0%",
          "At Base Material": "Comparable to aged wrought maraging steel (UTS ~1100–1200 MPa)"
        },
        "Wear Test": "",
        "Any other testing": "Microhardness (as-deposited: 33–43 HRC; aged: ~52 HRC); SEM/EDS for oxide analysis; arc voltage monitoring",
        "Energy Source (LASER/ Arc/ Hybrid)": "Arc (Plasma WAAM and CMT WAAM)",
        "Bead Height": "",
        "Bead Width": "Varied; tent shielding improved width uniformity",
        "Overlap (%)": "",
        "No. of Layers": "6–9 layers",
        "Cooling Methods used": "Natural cooling; successive thermal cycles induced aging",
        "Strategies": {
          "Cold Metal Transfer (CMT) [0/1]": "Yes (CMT WAAM)",
          "SC (Shielding Control)": "Yes (torch shielding and tent shielding)",
          "Time Gap (Pulse)": ""
        },
        "Any Type of Deffects on WAAM after Deposition": "Oxide accumulation, surface roughness, waviness, voids, arc instability, oxide inclusions (nano-scale)",
        "“Finite Element Analysis (FEA) [0/1]”": "“0”",
        "Software Used": "",
        "Miscllaneous": "Oxides (Al, Ti, Fe) formed multilayered porous scales; tent shielding reduced waviness (1.9 mm → 1.2 mm) and improved deposition efficiency (64.6% → 70.7%)",
        "Residula Stress": "",
        "Distortion Measurement (mm)": ""
      }
    ]
  },
  {
    "Serial No.": "2018-9",
    "Data": [
      {
        "DOI No.": "10.1016/j.addma.2018.03.020",
        "Authors": "Ana Lopez, Ricardo Bacelar, Inês Pires, Telmo G. Santos, José Pedro Sousa, Luísa Quintino",
        "Authors Institute": "Instituto Superior Técnico, Universidade de Lisboa; NOVA University Lisbon; Instituto de Soldadura e Qualidade (ISQ)",
        "Year": 2018,
        "Journal Name": "Additive Manufacturing",
        "Article Title": "Non-destructive testing application of radiography and ultrasound for wire and arc additive manufacturing",
        "Category of Paper (Review/ Research/ Thesis)": "Research",
        "WAAM wise Material": {
          "Material": "AA5083 (Al alloy), ER70S (Mild Steel)",
          "Composition": "Not explicitly listed; standard AA5083 and ER70S compositions assumed"
        },
        "WAAM Working Area (mm3)": "Block structures ~30 mm height; substrate plate dimensions",
        "Welding Parameters": {
          "Voltage (V)": "",
          "Current (A)": "",
          "Heat Input (kJ/mm)": "",
          "Wire Diameter (mm)": "",
          "Travel Speed (mm/s)": "",
          "Torch Stand-off Distance (mm)": "",
          "Torch Angle (Deg)": "",
          "Power(kW)": ""
        },
        "Gas Composition": "",
        "Gas Flow Rate (LPM)": "",
        "Wire Feed Rate (mm/s)": "",
        "Bending Moment Test": "",
        "Grain Size (mm)": {
          "At WAAM Deposition": "; microstructure shows lack of fusion and porosity",
          "At Base Material": ""
        },
        "Strength": {
          "At WAAM Deposition": "Hardness: Mild Steel ~115–235 HV; Aluminum ~55–95 HV",
          "At Base Material": "Higher than WAAM deposit; exact values"
        },
        "Wear Test": "",
        "Any other testing": "Radiographic Testing (X-ray), Ultrasonic Testing (UT), Liquid Penetrant Inspection (LPI), Electrical Conductivity Mapping, Optical Microscopy",
        "Energy Source (LASER/ Arc/ Hybrid)": "Arc (Cold Metal Transfer - CMT)",
        "Bead Height": "",
        "Bead Width": "",
        "Overlap (%)": "",
        "No. of Layers": "Multiple layers (~30 mm height)",
        "Cooling Methods used": "Natural cooling",
        "Strategies": {
          "“Cold Metal Transfer (CMT) [0/1]”": "“1”",
          "SC (Shielding Control)": "",
          "Time Gap (Pulse)": ""
        },
        "Any Type of Deffects on WAAM after Deposition": "Porosity, lack of fusion between layers, inclusions; confirmed via X-ray and UT",
        "“Finite Element Analysis (FEA) [0/1]”": "“0”",
        "Software Used": "Olympus OmniScan MX (UT); YXLON SMART 583-1007 (X-ray)",
        "Miscllaneous": "Electrical conductivity mapping correlated well with hardness and defect zones; LP used to highlight defects in cut sections",
        "Residula Stress": "",
        "Distortion Measurement (mm)": ""
      }
    ]
  },
  {
    "Serial No.": "2018-10",
    "Data": [
      {
        "DOI No.": "10.1016/j.matdes.2018.03.065",
        "Authors": "J.R. Hönnige, P.A. Colegrove, B. Ahmad, M.E. Fitzpatrick, S. Ganguly, T.L. Lee, S.W. Williams",
        "Authors Institute": "Cranfield University; Coventry University; Rutherford Appleton Laboratory",
        "Year": 2018,
        "Journal Name": "Materials & Design",
        "Article Title": "Residual stress and texture control in Ti-6Al-4V wire + arc additively manufactured intersections by stress relief and rolling",
        "Category of Paper (Review/ Research/ Thesis)": "Research",
        "WAAM wise Material": {
          "Material": "Ti-6Al-4V",
          "Composition": "Ti: balance, Al: ~6%, V: ~4%"
        },
        "WAAM Working Area (mm3)": "Intersection geometry: 150 mm (L) × 24 mm (H) × 6 mm (W); machined from ~10 mm wall width",
        "Welding Parameters": {
          "Voltage (V)": "",
          "Current (A)": "210 A",
          "Heat Input (kJ/mm)": "",
          "Wire Diameter (mm)": "1.2 mm",
          "Travel Speed (mm/s)": "58.3 mm/s (converted from 3.5 m/min)",
          "Torch Stand-off Distance (mm)": "8 mm",
          "Torch Angle (Deg)": "",
          "Power(kW)": ""
        },
        "Gas Composition": "Argon",
        "Gas Flow Rate (LPM)": "Plasma: 0.8 L/min; Shield: 10 L/min; Trailing Shield: ~200 L/min",
        "Wire Feed Rate (mm/s)": "",
        "Bending Moment Test": "",
        "Grain Size (mm)": {
          "At WAAM Deposition": "Large columnar prior-β grains; α-lamellae in basketweave morphology",
          "At Base Material": ""
        },
        "Strength": {
          "At WAAM Deposition": "Yield strength: ~850 MPa (typical for Ti-6Al-4V); Residual stress: up to 200 MPa longitudinal",
          "At Base Material": ""
        },
        "Wear Test": "",
        "Any other testing": "Neutron diffraction, contour method, optical microscopy, EBSD references",
        "Energy Source (LASER/ Arc/ Hybrid)": "Arc (Plasma WAAM)",
        "Bead Height": "",
        "Bead Width": "Initially ~10 mm; machined to 6 mm",
        "Overlap (%)": "",
        "No. of Layers": "8 layers; alternating deposition strategy",
        "Cooling Methods used": "Inter-layer dwell time: 5 min; trailing shield cooling",
        "Strategies": {
          "“Cold Metal Transfer (CMT) [0/1]”": "“0”",
          "SC (Shielding Control)": "Yes (laminar trailing shield)",
          "Time Gap (Pulse)": "No"
        },
        "Any Type of Deffects on WAAM after Deposition": "No visible defects; residual stress and texture anisotropy addressed",
        "Finite Element Analysis (FEA) [0/1]": "Yes (for contour method post-processing)",
        "Software Used": "Abaqus; MATLAB for contour data processing",
        "Miscllaneous": "Inter-pass rolling (75 kN) refined grain structure and reduced texture; stress relief at 640°C for 4h eliminated residual stress; neutron diffraction showed only {1011} and {1013} planes diffracted consistently in textured samples",
        "Residula Stress": "As-deposited: ~200 MPa longitudinal; stress-relieved: <100 MPa",
        "Distortion Measurement (mm)": "; distortion minimized by clamping and stress relief"
      }
    ]
  },
  {
    "Serial No.": "2018-11",
    "Data": [
      {
        "DOI No.": "10.1016/j.matdes.2018.09.021",
        "Authors": "Jinguo Ge, Jian Lin, Hanguang Fu, Yongping Lei, Rongshi Xiao",
        "Authors Institute": "Beijing University of Technology",
        "Year": 2018,
        "Journal Name": "Materials & Design",
        "Article Title": "A spatial periodicity of microstructural evolution and anti-indentation properties of wire-arc additive manufacturing 2Cr13 thin-wall part",
        "Category of Paper (Review/ Research/ Thesis)": "Research",
        "WAAM wise Material": {
          "Material": "2Cr13 Martensitic Stainless Steel",
          "Composition": "Fe: balance, Cr: ~13.2%, C: ~0.18%, Mn: ~0.65%, Si: ~0.87%, Ni: ~0.45%, S: ~0.014%, P: ~0.015%"
        },
        "WAAM Working Area (mm3)": "126.87 mm (L) × 5.26 mm (W) × 42.53 mm (H); 25-layer single-pass thin wall",
        "Welding Parameters": {
          "Voltage (V)": "12.9 V",
          "Current (A)": "96 A",
          "Heat Input (kJ/mm)": "",
          "Wire Diameter (mm)": "1.2 mm",
          "Travel Speed (mm/s)": "6.67 mm/s (converted from 0.4 m/min)",
          "Torch Stand-off Distance (mm)": "4.1 mm",
          "Torch Angle (Deg)": "90°",
          "Wire Feed Rate (mm/s)": "86.67 mm/s (converted from 5.2 m/min)",
          "Power(kW)": 1238.4
        },
        "Gas Composition": "Ar + 2.5% CO₂",
        "Gas Flow Rate (LPM)": "15 L/min",
        "Wire Feed Rate (mm/s)": "86.67 mm/s",
        "Bending Moment Test": "",
        "Grain Size (mm)": {
          "At WAAM Deposition": "Martensite laths: width <10 µm, length >25 µm; ultra-fine acicular martensite in top layer",
          "At Base Material": "Annealed ferrite matrix"
        },
        "Strength": {
          "At WAAM Deposition": "Microhardness: 350–500 HV; Nanohardness: up to 6.47 GPa",
          "At Base Material": "Microhardness: ~197 HV; Nanohardness: ~4.23 GPa"
        },
        "Wear Test": "",
        "Any other testing": "XRD, TEM, EBSD, SEM-EDS, nanoindentation, misorientation angle analysis",
        "Energy Source (LASER/ Arc/ Hybrid)": "Arc (Cold Metal Transfer - CMT)",
        "Bead Height": "",
        "Bead Width": "5.26 mm",
        "Overlap (%)": "",
        "No. of Layers": 25,
        "Cooling Methods used": "Natural cooling; inter-layer dwell time: 120 s",
        "Strategies": {
          "“Cold Metal Transfer (CMT) [0/1]”": "“1”",
          "SC (Shielding Control)": "Yes",
          "Time Gap (Pulse)": "Yes (inter-layer dwell time)"
        },
        "Any Type of Deffects on WAAM after Deposition": "None reported; defect-free structure with periodic martensite evolution",
        "“Finite Element Analysis (FEA) [0/1]”": "“0”",
        "Software Used": "",
        "Miscllaneous": "Microstructure evolved periodically across layers; top layer showed fiber texture, middle layers showed random orientation; Fe intensity varied due to thermal history",
        "Residula Stress": "",
        "Distortion Measurement (mm)": ""
      }
    ]
  },
  {
    "Serial No.": "2018-12",
    "Data": [
      {
        "DOI No.": "10.1016/j.rcim.2017.06.003",
        "Authors": "Jayaprakash Sharma Panchagnula, Suryakumar Simhambhatla",
        "Authors Institute": "Indian Institute of Technology Hyderabad, India",
        "Year": 2018,
        "Journal Name": "Robotics and Computer-Integrated Manufacturing",
        "Article Title": "Manufacture of complex thin-walled metallic objects using weld-deposition based additive manufacturing",
        "Category of Paper (Review/ Research/ Thesis)": "Research",
        "WAAM wise Material": {
          "Material": "ER70S-6 mild steel wire",
          "Composition": "Fe: balance; Mn: ~1.0%; Si: ~0.9%; Cu: trace (copper-coated wire)"
        },
        "WAAM Working Area (mm3)": "Varied; examples include 212 mm height × 60 mm diameter (129 layers), 120 mm × 120 mm × 50 mm bounding box",
        "Welding Parameters": {
          "Voltage (V)": "",
          "Current (A)": "",
          "Heat Input (kJ/mm)": "",
          "Wire Diameter (mm)": "0.8 mm",
          "Travel Speed (mm/s)": "5.8–15 mm/s (converted from 0.35–0.9 m/min)",
          "Torch Stand-off Distance (mm)": "",
          "Torch Angle (Deg)": "Varied; aligned with overhang angle using 5-axis kinematics",
          "Power(kW)": ""
        },
        "Gas Composition": "",
        "Gas Flow Rate (LPM)": "",
        "Wire Feed Rate (mm/s)": "91.7–133.3 mm/s (converted from 5–8 m/min)",
        "Bending Moment Test": "",
        "Grain Size (mm)": {
          "At WAAM Deposition": "; geometry-focused study",
          "At Base Material": ""
        },
        "Strength": {
          "At WAAM Deposition": "Reported to be slightly better than billet of similar composition",
          "At Base Material": ""
        },
        "Wear Test": "",
        "Any other testing": "Geometric modeling of bead height; RMS error analysis; visual inspection of thin-walled features",
        "Energy Source (LASER/ Arc/ Hybrid)": "Arc (GMAW - Cold Metal Transfer)",
        "Bead Height": "1.68–2.02 mm (predicted); measured 2.04–2.73 mm",
        "Bead Width": "4.35–5.38 mm",
        "Overlap (%)": "Not applicable (single-pass thin walls)",
        "No. of Layers": "Up to 129 layers",
        "Cooling Methods used": "Natural cooling; inter-layer idle time",
        "Strategies": {
          "“Cold Metal Transfer (CMT) [0/1]”": "“1”",
          "SC (Shielding Control)": "",
          "Time Gap (Pulse)": "Yes (inter-layer idle time)"
        },
        "Any Type of Deffects on WAAM after Deposition": "None reported; good dimensional accuracy and surface finish",
        "“Finite Element Analysis (FEA) [0/1]”": "“0”",
        "Software Used": "MATLAB (for slicing and toolpath generation)",
        "Miscllaneous": "Inclined slicing and 5-axis deposition used to fabricate overhangs without support; geometric model validated with RMS error <3.5%",
        "Residula Stress": "",
        "Distortion Measurement (mm)": ""
      }
    ]
  },
  {
    "Serial No.": "2018-13",
    "Data": [
      {
        "DOI No.": "10.1016/j.msea.2017.10.064",
        "Authors": "Yong Xie, Ming Gao, Fude Wang, Chen Zhang, Kangda Hao, Hongze Wang, Xiaoyan Zeng",
        "Authors Institute": "Huazhong University of Science and Technology, Wuhan, China; Osaka University, Japan",
        "Year": 2018,
        "Journal Name": "Materials Science & Engineering A",
        "Article Title": "Anisotropy of fatigue crack growth in wire arc additive manufactured Ti-6Al-4V",
        "Category of Paper (Review/ Research/ Thesis)": "Research",
        "WAAM wise Material": {
          "Material": "Ti-6Al-4V",
          "Composition": "Al: 6.1%, V: 4.0%, Fe: 0.15%, C: 0.01%, N: 0.01%, H: 0.002%, O: 0.16%, Ti: balance"
        },
        "WAAM Working Area (mm3)": "Thin-wall structure: 835 mm × 145 mm × 9 mm",
        "Welding Parameters": {
          "Voltage (V)": "",
          "Current (A)": "115 A",
          "Heat Input (kJ/mm)": "",
          "Wire Diameter (mm)": "1.2 mm",
          "Travel Speed (mm/s)": "3 mm/s (converted from 0.18 m/min)",
          "Torch Stand-off Distance (mm)": "",
          "Torch Angle (Deg)": "",
          "Power(kW)": ""
        },
        "Gas Composition": "Argon",
        "Gas Flow Rate (LPM)": "",
        "Wire Feed Rate (mm/s)": "26.7 mm/s (converted from 1.6 m/min)",
        "Bending Moment Test": "",
        "Grain Size (mm)": {
          "At WAAM Deposition": "Columnar prior-β grains; α-lamellae width: 0.92 µm (horizontal), 1.24 µm (vertical)",
          "At Base Material": ""
        },
        "Strength": {
          "At WAAM Deposition": "UTS: 923 MPa (horizontal), 906 MPa (vertical); YS: 840 MPa (horizontal), 810 MPa (vertical); Elongation: 7.8% (horizontal), 11.6% (vertical)",
          "At Base Material": ""
        },
        "Wear Test": "",
        "Any other testing": "Fatigue crack growth rate (FCGR) testing; SEM fracture analysis; plastic zone estimation",
        "Energy Source (LASER/ Arc/ Hybrid)": "Arc (Plasma WAAM)",
        "Bead Height": "",
        "Bead Width": "",
        "Overlap (%)": "",
        "No. of Layers": "",
        "Cooling Methods used": "Interlayer cooling to <100°C; water-cooled substrate",
        "Strategies": {
          "“Cold Metal Transfer (CMT) [0/1]”": "“0”",
          "SC (Shielding Control)": "Yes",
          "Time Gap (Pulse)": "Yes (180 s interlayer spacing)"
        },
        "Any Type of Deffects on WAAM after Deposition": "None reported; fatigue anisotropy observed due to microstructure orientation",
        "“Finite Element Analysis (FEA) [0/1]”": "“0”",
        "Software Used": "",
        "Miscllaneous": "Fatigue crack growth rate (FCGR) anisotropy observed; vertical samples showed 5% higher FCGR than horizontal below transition point (ΔK = 10.3–11.3 MPa√m)",
        "Residula Stress": "Relieved via annealing at 550°C for 2 h",
        "Distortion Measurement (mm)": ""
      }
    ]
  },
  {
    "Serial No.": "2018-14",
    "Data": [
      {
        "DOI No.": "10.1016/j.msea.2017.11.084",
        "Authors": "Chen Zhang, Yufei Li, Ming Gao, Xiaoyan Zeng",
        "Authors Institute": "Wuhan University; Huazhong University of Science and Technology, China",
        "Year": 2018,
        "Journal Name": "Materials Science & Engineering A",
        "Article Title": "Wire arc additive manufacturing of Al-6Mg alloy using variable polarity cold metal transfer arc as power source",
        "Category of Paper (Review/ Research/ Thesis)": "Research",
        "WAAM wise Material": {
          "Material": "Al-6Mg alloy (ER5183 wire)",
          "Composition": "Mg: 6.12%, Mn: 0.48%, Si: 0.23%, Ti: 0.18%, Fe: 0.15%, Al: balance"
        },
        "WAAM Working Area (mm3)": "Thin-wall structure: ~300 mm (L) × ~80 mm (H) × ~9 mm (W)",
        "Welding Parameters": {
          "Voltage (V)": "11.7–19.3 V (varied by arc mode)",
          "Current (A)": "103–159 A",
          "Heat Input (kJ/mm)": "110–250 J/mm",
          "Wire Diameter (mm)": "1.2 mm",
          "Travel Speed (mm/s)": "6.13–11.05 mm/s",
          "Torch Stand-off Distance (mm)": "",
          "Torch Angle (Deg)": "",
          "Power(kW)": 1205.1
        },
        "Gas Composition": "Argon (99.99%)",
        "Gas Flow Rate (LPM)": "25 L/min",
        "Wire Feed Rate (mm/s)": "83.3–150 mm/s (converted from 5–9 m/min)",
        "Bending Moment Test": "",
        "Grain Size (mm)": {
          "At WAAM Deposition": "Equiaxed grains: 20.6–28.5 µm (VP-CMT); Columnar grains: up to 300 µm (CMT/CMTP)",
          "At Base Material": ""
        },
        "Strength": {
          "At WAAM Deposition": "UTS: up to 333 MPa (VP-CMT); anisotropy: 8–27%",
          "At Base Material": "Standardized UTS: ~315 MPa (AA5083/5A06)"
        },
        "Wear Test": "",
        "Any other testing": "X-ray NDT, SEM, EBSD, OM, tensile testing (ISO 6892-1-2009)",
        "Energy Source (LASER/ Arc/ Hybrid)": "Arc (Variable Polarity Cold Metal Transfer - VP-CMT)",
        "Bead Height": "",
        "Bead Width": "5.2–9.8 mm (effective width)",
        "Overlap (%)": "",
        "No. of Layers": "Multiple layers; interlayer spacing: 1.1 mm",
        "Cooling Methods used": "Interlayer wait-time: 60–300 s; water-cooled substrate",
        "Strategies": {
          "“Cold Metal Transfer (CMT) [0/1]”": "“1”",
          "SC (Shielding Control)": "Yes",
          "Time Gap (Pulse)": "Yes (VP-CMT includes pulse and polarity switching)"
        },
        "Any Type of Deffects on WAAM after Deposition": "Micro-pores (<200 µm) in interlayer regions; porosity: 0.18–0.71%",
        "“Finite Element Analysis (FEA) [0/1]”": "“0”",
        "Software Used": "TSL OIM Analysis (EBSD); AG-100 kN (tensile)",
        "Miscllaneous": "VP-CMT arc mode produced fine equiaxed grains with random orientation; anisotropy in tensile strength attributed to interlayer pore concentration",
        "Residula Stress": "",
        "Distortion Measurement (mm)": ""
      }
    ]
  },
  {
    "Serial No.": "2018-15",
    "Data": [
      {
        "DOI No.": "10.1016/j.msea.2017.11.101",
        "Authors": "Niyanth Sridharan, Mark W. Noakes, Andrzej Nycz, Lonnie J. Love, Ryan R. Dehoff, Sudarsanam S. Babu",
        "Authors Institute": "Oak Ridge National Laboratory, USA; University of Tennessee, Knoxville, USA",
        "Year": 2018,
        "Journal Name": "Materials Science & Engineering A",
        "Article Title": "On the toughness scatter in low alloy C-Mn steel samples fabricated using wire arc additive manufacturing",
        "Category of Paper (Review/ Research/ Thesis)": "Research",
        "WAAM wise Material": {
          "Material": "Low alloy C-Mn steel (ER70S-6 wire)",
          "Composition": "C: 0.09%, Mn: 1.63%, Si: 0.90%, S: 0.007%, P: 0.007%, Fe: balance"
        },
        "WAAM Working Area (mm3)": "Varied: X-direction (220 mm × 56 mm × ~20 mm), Y-direction (70 mm × 224 mm × ~20 mm), Z-direction (200 mm × 10.5 mm × ~210 mm)",
        "Welding Parameters": {
          "Voltage (V)": "230–270 V",
          "Current (A)": "230–270 A",
          "Heat Input (kJ/mm)": "Not explicitly calculated; cooling rate At8/5 estimated",
          "Wire Diameter (mm)": "",
          "Travel Speed (mm/s)": "",
          "Torch Stand-off Distance (mm)": "",
          "Torch Angle (Deg)": "",
          "Power(kW)": 52900.0
        },
        "Gas Composition": "",
        "Gas Flow Rate (LPM)": "",
        "Wire Feed Rate (mm/s)": "",
        "Bending Moment Test": "",
        "Grain Size (mm)": {
          "At WAAM Deposition": "Mixed: coarse-grained HAZ (~500 µm depth), fine-grained polygonal ferrite, acicular ferrite, bainite, Widmanstätten ferrite",
          "At Base Material": ""
        },
        "Strength": {
          "At WAAM Deposition": "YS: 380–480 MPa; UTS: 480–520 MPa; Elongation: 4–30% (high scatter)",
          "At Base Material": "Typical for mild steels: YS ~355–495 MPa; UTS ~495–560 MPa"
        },
        "Wear Test": "",
        "Any other testing": "Charpy impact toughness at 0°C and –20°C; SEM fractography; microstructure analysis via OM and SEM",
        "Energy Source (LASER/ Arc/ Hybrid)": "Arc (GTAW-based WAAM)",
        "Bead Height": "1.6–2 mm per layer",
        "Bead Width": "3.5 mm spacing between beads",
        "Overlap (%)": "",
        "No. of Layers": "Up to 131 layers (Z-direction)",
        "Cooling Methods used": "Natural cooling; 2.5 min interlayer dwell time; cooling rate At8/5 estimated",
        "Strategies": {
          "“Cold Metal Transfer (CMT) [0/1]”": "“0”",
          "SC (Shielding Control)": "",
          "Time Gap (Pulse)": "Yes (interlayer dwell time)"
        },
        "Any Type of Deffects on WAAM after Deposition": "Porosity, lack of fusion, martensite-austenite (MA) constituents, toughness scatter due to microstructural heterogeneity",
        "“Finite Element Analysis (FEA) [0/1]”": "“0”",
        "Software Used": "",
        "Miscllaneous": "Cooling rate At8/5 <30 s leads to MA formation and reduced toughness; Z-direction builds showed better toughness due to slower cooling (~60 s); fracture mechanisms include cleavage, ductile pull-out, and micro-cracking",
        "Residula Stress": "",
        "Distortion Measurement (mm)": ""
      }
    ]
  },
  {
    "Serial No.": "2018-16",
    "Data": [
      {
        "DOI No.": "10.1016/j.msea.2018.02.012",
        "Authors": "M.J. Bermingham, S.D. McDonald, M.S. Dargusch",
        "Authors Institute": "University of Queensland, Australia",
        "Year": 2018,
        "Journal Name": "Materials Science & Engineering A",
        "Article Title": "Effect of trace lanthanum hexaboride and boron additions on microstructure, tensile properties and anisotropy of Ti-6Al-4V produced by additive manufacturing",
        "Category of Paper (Review/ Research/ Thesis)": "Research",
        "WAAM wise Material": {
          "Material": "Ti-6Al-4V with trace additions of LaB₆ and elemental B",
          "Composition": {
            "Base": "Ti: balance, Al: ~6.07%, V: ~3.91%, O: ~0.06%",
            "Additives": "La: 0.08%, B: 0.03–0.05%"
          }
        },
        "WAAM Working Area (mm3)": "180 mm × 12 mm × 45 mm (excluding base plate)",
        "Welding Parameters": {
          "Voltage (V)": "directly",
          "Current (A)": "Peak: 150 A, Base: 75 A",
          "Heat Input (kJ/mm)": "",
          "Wire Diameter (mm)": "1.0 mm",
          "Travel Speed (mm/s)": "0.83 mm/s (converted from 50 mm/min)",
          "Torch Stand-off Distance (mm)": "5 mm",
          "Torch Angle (Deg)": "",
          "Power(kW)": ""
        },
        "Gas Composition": "Argon (99.999%)",
        "Gas Flow Rate (LPM)": "",
        "Wire Feed Rate (mm/s)": "25 mm/s (converted from 1.5 m/min)",
        "Bending Moment Test": "",
        "Grain Size (mm)": {
          "At WAAM Deposition": "Columnar β grains with TiB needles up to 50 µm long",
          "At Base Material": ""
        },
        "Strength": {
          "At WAAM Deposition": "UTS: ~875 MPa (LaB₆), ~850 MPa (B); Elongation: 5–8% (longitudinal), 13–19% (transverse)",
          "At Base Material": "UTS: ~800 MPa; Elongation: ~20–24%"
        },
        "Wear Test": "",
        "Any other testing": "Cooling curve analysis, SEM, fracture surface analysis, IR pyrometry, microstructure mapping",
        "Energy Source (LASER/ Arc/ Hybrid)": "Arc (Wire Arc Additive Manufacturing)",
        "Bead Height": "",
        "Bead Width": "Aspect ratio reduced from ~4 to ~1.7 with LaB₆",
        "Overlap (%)": "",
        "No. of Layers": "; build height ~45 mm",
        "Cooling Methods used": "Natural cooling; interlayer cooling to room temperature; cooling rate ~90–100 °C/s",
        "Strategies": {
          "“Cold Metal Transfer (CMT) [0/1]”": "“0”",
          "SC (Shielding Control)": "Yes",
          "Time Gap (Pulse)": "Yes (layer-wise cooling)"
        },
        "Any Type of Deffects on WAAM after Deposition": "Cracking along TiB needles and La₂O₃ particles; increased anisotropy",
        "“Finite Element Analysis (FEA) [0/1]”": "“0”",
        "Software Used": "",
        "Miscllaneous": "LaB₆ altered Marangoni flow, enabling unsupported overhangs; TiB formed via eutectic reaction; La scavenged oxygen forming La₂O₃",
        "Residula Stress": "Relieved via HIP at 920 °C, 150 MPa for 4 h",
        "Distortion Measurement (mm)": ""
      }
    ]
  },
  {
    "Serial No.": "2018-17",
    "Data": [
      {
        "DOI No.": "10.1016/j.msea.2018.03.075",
        "Authors": "J.V. Gordon, C.V. Haden, H.F. Nied, R.P. Vinci, D.G. Harlow",
        "Authors Institute": "Lehigh University, USA",
        "Year": 2018,
        "Journal Name": "Materials Science & Engineering A",
        "Article Title": "Fatigue crack growth anisotropy, texture and residual stress in austenitic steel made by wire and arc additive manufacturing",
        "Category of Paper (Review/ Research/ Thesis)": "Research",
        "WAAM wise Material": {
          "Material": "AISI 304L stainless steel",
          "Composition": "Similar to ER308L wire; confirmed via OES; ferrite number ~10"
        },
        "WAAM Working Area (mm3)": "673.1 mm × 100 mm × 6.35 mm",
        "Welding Parameters": {
          "Voltage (V)": "",
          "Current (A)": "",
          "Heat Input (kJ/mm)": "",
          "Wire Diameter (mm)": "0.889 mm",
          "Travel Speed (mm/s)": "",
          "Torch Stand-off Distance (mm)": "",
          "Torch Angle (Deg)": "",
          "Power(kW)": ""
        },
        "Gas Composition": "90% He, 7.5% Ar, 2.5% CO₂ (Tri-gas)",
        "Gas Flow Rate (LPM)": "",
        "Wire Feed Rate (mm/s)": "",
        "Bending Moment Test": "",
        "Grain Size (mm)": {
          "At WAAM Deposition": "Columnar grains up to 600 µm wide and 4000 µm long",
          "At Base Material": "Not applicable"
        },
        "Strength": {
          "At WAAM Deposition": "UTS: Horizontal ~524 MPa, Vertical ~499 MPa; YS: Horizontal ~296 MPa, Vertical ~306 MPa",
          "At Base Material": "Wrought 304L: UTS ~608 MPa, YS ~202 MPa"
        },
        "Wear Test": "Performed (referenced from prior work)",
        "Any other testing": "Fatigue crack growth (FCG), SEM, EBSD, XRD, residual stress via sin²ψ method",
        "Energy Source (LASER/ Arc/ Hybrid)": "Arc (GMAW-based WAAM)",
        "Bead Height": "1.778 mm",
        "Bead Width": "",
        "Overlap (%)": "",
        "No. of Layers": "",
        "Cooling Methods used": "Natural cooling; thermal cycling between layers",
        "Strategies": {
          "“Cold Metal Transfer (CMT) [0/1]”": "“0”",
          "SC (Shielding Control)": "Yes (Tri-gas)",
          "Time Gap (Pulse)": "Yes (layer-wise deposition)"
        },
        "Any Type of Deffects on WAAM after Deposition": "Fatigue cracks aligned with grain boundaries; tortuous crack paths; anisotropy in crack growth",
        "“Finite Element Analysis (FEA) [0/1]”": "“0”",
        "Software Used": "Instron FastTrack da/dN; PANalytical StressPlus",
        "Miscllaneous": "Paris Law constants fitted; vertical specimens showed superior fatigue resistance due to tortuous crack paths and compressive residual stress",
        "Residula Stress": "As-printed: σyy = –135 MPa; σxx = –61 MPa; Heat-treated: σyy = –93 MPa; σxx = –130 MPa",
        "Distortion Measurement (mm)": ""
      }
    ]
  },
  {
    "Serial No.": "2018-18",
    "Data": [
      {
        "DOI No.": "10.1016/j.msea.2018.07.097",
        "Authors": "Jun Wang, Zengxi Pan, Yan Ma, Yao Lu, Chen Shen, Dominic Cuiuri, Huijun Li",
        "Authors Institute": "University of Wollongong, Australia",
        "Year": 2018,
        "Journal Name": "Materials Science & Engineering A",
        "Article Title": "Characterization of wire arc additively manufactured titanium aluminide functionally graded material: Microstructure, mechanical properties and oxidation behaviour",
        "Category of Paper (Review/ Research/ Thesis)": "Research",
        "WAAM wise Material": {
          "Material": "Functionally graded Ti-Al alloy (Ti to Ti-50 at% Al)",
          "Composition": "Gradient from pure Ti to Ti-50 at% Al using dual-wire feed"
        },
        "WAAM Working Area (mm3)": "130 mm × 10 mm × 25 mm",
        "Welding Parameters": {
          "Voltage (V)": "",
          "Current (A)": "650–1200 A (varied by layer)",
          "Heat Input (kJ/mm)": "",
          "Wire Diameter (mm)": "Ti: 1.0 mm, Al: 0.9 mm",
          "Travel Speed (mm/s)": "2 mm/s (converted from 120 mm/min)",
          "Torch Stand-off Distance (mm)": "",
          "Torch Angle (Deg)": "30° to substrate, 60° between wires",
          "Power(kW)": ""
        },
        "Gas Composition": "Argon (trailing shield)",
        "Gas Flow Rate (LPM)": "",
        "Wire Feed Rate (mm/s)": "Ti: 10.8–17.5 mm/s, Al: 5.4–13.1 mm/s",
        "Bending Moment Test": "",
        "Grain Size (mm)": {
          "At WAAM Deposition": "Grain size varies with Al content; up to 4000 µm long columnar grains",
          "At Base Material": "Not applicable"
        },
        "Strength": {
          "At WAAM Deposition": "UTS: 462–608 MPa; YS: 380–535 MPa; Elongation: 0.2–0.56%",
          "At Base Material": "Not applicable"
        },
        "Wear Test": "",
        "Any other testing": "Microhardness, XRD, SEM, EDS, oxidation at 800 °C for 100 h",
        "Energy Source (LASER/ Arc/ Hybrid)": "Arc (GTAW-based WAAM)",
        "Bead Height": "",
        "Bead Width": "",
        "Overlap (%)": "",
        "No. of Layers": "24 layers (grouped by Al content)",
        "Cooling Methods used": "Interpass cooling to 400 °C; natural cooling",
        "Strategies": {
          "“Cold Metal Transfer (CMT) [0/1]”": "“0”",
          "SC (Shielding Control)": "Yes",
          "Time Gap (Pulse)": "Yes (layer-wise cooling)"
        },
        "Any Type of Deffects on WAAM after Deposition": "No macro cracks; oxide spallation observed during oxidation",
        "“Finite Element Analysis (FEA) [0/1]”": "“0”",
        "Software Used": "",
        "Miscllaneous": "Microstructure transitions from α+β → α+α₂ → α₂ → α₂+γ → γ; hardness peaks at ~33 at% Al; oxidation resistance best in γ-rich zones",
        "Residula Stress": "",
        "Distortion Measurement (mm)": ""
      }
    ]
  },
  {
    "Serial No.": "2018-19",
    "Data": [
      {
        "DOI No.": "10.1016/j.msea.2018.09.076",
        "Authors": "Yong Xie, Ming Gao, Fude Wang, Quan Li, Xiaoyan Zeng",
        "Authors Institute": "Huazhong University of Science and Technology, Wuhan, China",
        "Year": 2018,
        "Journal Name": "Materials Science & Engineering A",
        "Article Title": "A new recrystallization at semi-coherent micro-lamella and its effect on tensile properties of wire arc additive manufactured titanium alloy",
        "Category of Paper (Review/ Research/ Thesis)": "Research",
        "WAAM wise Material": {
          "Material": "Ti-6Al-4V",
          "Composition": "Al: 6.1%, V: 4.0%, Fe: 0.15%, C: 0.01%, N: 0.01%, H: 0.002%, O: 0.16%, Ti: balance"
        },
        "WAAM Working Area (mm3)": "380 mm × 145 mm × 20 mm",
        "Welding Parameters": {
          "Voltage (V)": "",
          "Current (A)": "115 A",
          "Heat Input (kJ/mm)": "",
          "Wire Diameter (mm)": "1.2 mm",
          "Travel Speed (mm/s)": "0.003 mm/s (converted from 0.18 m/min)",
          "Torch Stand-off Distance (mm)": "",
          "Torch Angle (Deg)": "",
          "Power(kW)": ""
        },
        "Gas Composition": "Pure Argon",
        "Gas Flow Rate (LPM)": "",
        "Wire Feed Rate (mm/s)": "26.67 mm/s (converted from 1.6 m/min)",
        "Bending Moment Test": "",
        "Grain Size (mm)": {
          "At WAAM Deposition": "Colony width ~9.4 µm; ML-a width ~1.22 µm; ML-β width ~0.08 µm",
          "At Base Material": ""
        },
        "Strength": {
          "At WAAM Deposition": "UTS: ~800 MPa; EL: Horizontal ~4.8% lower than vertical",
          "At Base Material": ""
        },
        "Wear Test": "",
        "Any other testing": "EBSD, TEM, SEM, recrystallization analysis, tensile testing (horizontal and vertical)",
        "Energy Source (LASER/ Arc/ Hybrid)": "Arc (Plasma Arc WAAM)",
        "Bead Height": "",
        "Bead Width": "",
        "Overlap (%)": "",
        "No. of Layers": "",
        "Cooling Methods used": "Interlayer cooling to <100 °C; post-deposition heat treatment at 900 °C for 2 h (water-cooled and furnace-cooled)",
        "Strategies": {
          "“Cold Metal Transfer (CMT) [0/1]”": "“0”",
          "SC (Shielding Control)": "Yes",
          "Time Gap (Pulse)": "Yes (180 s interlayer spacing)"
        },
        "Any Type of Deffects on WAAM after Deposition": "Continuous α grain boundaries causing anisotropy; recrystallization breaks continuity",
        "“Finite Element Analysis (FEA) [0/1]”": "“0”",
        "Software Used": "",
        "Miscllaneous": "Recrystallization observed at semi-coherent micro-lamella without plastic deformation; classified into three types; improved UTS by ~100 MPa and reduced ductility anisotropy from 4.8% to 0.2%",
        "Residula Stress": "",
        "Distortion Measurement (mm)": ""
      }
    ]
  },
  {
    "Serial No.": "2018-20",
    "Data": [
      {
        "DOI No.": "10.1016/j.msea.2018.09.079",
        "Authors": "G. Asala, J. Andersson, O.A. Ojo",
        "Authors Institute": "University of Manitoba, Canada; University West, Sweden",
        "Year": 2018,
        "Journal Name": "Materials Science & Engineering A",
        "Article Title": "Improved dynamic impact behaviour of wire-arc additive manufactured ATI 718Plus®",
        "Category of Paper (Review/ Research/ Thesis)": "Research",
        "WAAM wise Material": {
          "Material": "ATI 718Plus® (Ni-based superalloy)",
          "Composition": "Ni: ~52%, Cr: ~18%, Fe: ~9%, Nb: ~5.5%, Mo: ~2.7–3.1%, Co: ~9%, Al: ~1.5%, Ti: ~0.7–0.8%, W: ~1.0–1.1%, Mn: ~300 ppm, Si: ~200 ppm, B: ~30 ppm"
        },
        "WAAM Working Area (mm3)": "Block dimensions: ~110 mm × 110 mm × 12.5 mm; cylindrical impact specimens: Ø9.5 mm × 9 mm",
        "Welding Parameters": {
          "Voltage (V)": "",
          "Current (A)": "100 A",
          "Heat Input (kJ/mm)": "",
          "Wire Diameter (mm)": "1.6 mm",
          "Travel Speed (mm/s)": "1.67 mm/s (converted from 0.1 m/min)",
          "Torch Stand-off Distance (mm)": "Average arc length: 4 mm",
          "Torch Angle (Deg)": "",
          "Power(kW)": ""
        },
        "Gas Composition": "Argon",
        "Gas Flow Rate (LPM)": "",
        "Wire Feed Rate (mm/s)": "6.67 mm/s (converted from 0.4 m/min)",
        "Bending Moment Test": "",
        "Grain Size (mm)": {
          "At WAAM Deposition": "Columnar grains oriented in build direction; dendritic structure",
          "At Base Material": "Equiaxed grains ~20 µm"
        },
        "Strength": {
          "At WAAM Deposition": "Yield Strength: ~1350 MPa; Saturation Stress: ~1875 MPa; Work-hardening rate: ~4038 MPa/unit strain",
          "At Base Material": "Yield Strength: ~1500 MPa; Saturation Stress: ~1855 MPa; Work-hardening rate: ~3087 MPa/unit strain"
        },
        "Wear Test": "",
        "Any other testing": "Dynamic impact via Direct Impact Hopkinson Pressure Bar (DIHPB); SEM, TEM, EBSD, SADP; strain rates: 1000–3500 s⁻¹",
        "Energy Source (LASER/ Arc/ Hybrid)": "Arc (Wire Arc Additive Manufacturing)",
        "Bead Height": "",
        "Bead Width": "",
        "Overlap (%)": "",
        "No. of Layers": "Multiple layers; exact count",
        "Cooling Methods used": "Water quenching (WQ), air cooling (AC), furnace cooling (FC)",
        "Strategies": {
          "“Cold Metal Transfer (CMT) [0/1]”": "“0”",
          "SC (Shielding Control)": "Yes",
          "Time Gap (Pulse)": "Yes (interlayer cooling and homogenization)"
        },
        "Any Type of Deffects on WAAM after Deposition": "Presence of Laves phase, MC carbides, and excessive η-phase in interdendritic regions; cracking under high impact momentum",
        "“Finite Element Analysis (FEA) [0/1]”": "“0”",
        "Software Used": "",
        "Miscllaneous": "Recommended STA heat treatment insufficient; novel HHT+SHT+Aging proposed; dynamic recrystallization and y′ dissolution observed in adiabatic shear bands",
        "Residula Stress": "",
        "Distortion Measurement (mm)": ""
      }
    ]
  },
  {
    "Serial No.": "2018-21",
    "Data": [
      {
