Repository: Tamim1803/MTP

File: WAAM.json (part 7 of 11)
[
        "DOI No.": "10.1016/j.jmatprotec.2017.10.017",
        "Authors": "Yongzhe Li, Yunfei Sun, Qinglin Han, Guangjun Zhang, Imre Horváth",
        "Authors Institute": "Harbin Institute of Technology, China; Delft University of Technology, Netherlands",
        "Year": 2018,
        "Journal Name": "Journal of Materials Processing Technology",
        "Article Title": "Enhanced beads overlapping model for wire and arc additive manufacturing of multi-layer multi-bead metallic parts",
        "Category of Paper (Review/ Research/ Thesis)": "Research",
        "WAAM wise Material": {
          "Material": "Copper-coated steel wire (H08Mn2Si)",
          "Composition": "C: 0.11%, Si: 0.65–0.95%, Mn: 1.8–2.1%, Ni: 0.3%, Cr: 0.2%"
        },
        "WAAM Working Area (mm3)": "200 mm × 150 mm × 10 mm substrate; MLMB part with 6 layers × 6 beads",
        "Welding Parameters": {
          "Voltage (V)": "20–24 V",
          "Current (A)": "150 A",
          "Heat Input (kJ/mm)": "",
          "Wire Diameter (mm)": "1.2 mm",
          "Travel Speed (mm/s)": "4–8 mm/s",
          "Torch Stand-off Distance (mm)": "12 ± 0.3 mm",
          "Torch Angle (Deg)": "",
          "Power(kW)": 3000.0
        },
        "Gas Composition": "95% Ar + 5% CO₂",
        "Gas Flow Rate (LPM)": "18 L/min",
        "Wire Feed Rate (mm/s)": "62.2 mm/s (converted from 3.73 m/min)",
        "Bending Moment Test": "",
        "Grain Size (mm)": {
          "At WAAM Deposition": "Not applicable (focus on bead geometry)",
          "At Base Material": "Not applicable"
        },
        "Strength": {
          "At WAAM Deposition": "",
          "At Base Material": ""
        },
        "Wear Test": "",
        "Any other testing": "Bead geometry analysis, surface flatness (UoS), offset distance modeling, ANN prediction",
        "Energy Source (LASER/ Arc/ Hybrid)": "Arc (GMAW-based WAAM)",
        "Bead Height": "1.979–3.046 mm (varies with voltage and speed)",
        "Bead Width": "6.108–8.993 mm",
        "Overlap (%)": "Varied; optimized via Enhanced BOM",
        "No. of Layers": 6,
        "Cooling Methods used": "Interpass cooling to room temperature",
        "Strategies": {
          "“Cold Metal Transfer (CMT) [0/1]”": "“0”",
          "SC (Shielding Control)": "Yes",
          "Time Gap (Pulse)": "Yes (layer-wise cooling and bead-wise delay)"
        },
        "Any Type of Deffects on WAAM after Deposition": "Pits and gaps due to bead center misalignment; resolved via Enhanced BOM",
        "“Finite Element Analysis (FEA) [0/1]”": "“0”",
        "Software Used": "MATLAB (for ANN and path planning)",
        "Miscllaneous": "Developed Enhanced Beads Overlapping Model (E.BOM) using ANN to predict offset distance and optimize deposition path spacing; reduced surface unevenness and eliminated internal defects",
        "Residula Stress": "",
        "Distortion Measurement (mm)": ""
      }
    ]
  },
  {
    "Serial No.": "2018-22",
    "Data": [
      {
        "DOI No.": "10.1016/j.jmatprotec.2017.12.019",
        "Authors": "Zewu Qi, Baoqiang Cong, Bojin Qi, Hongye Sun, Gang Zhao, Jialuo Ding",
        "Authors Institute": "Beihang University, China; Cranfield University, UK",
        "Year": 2018,
        "Journal Name": "Journal of Materials Processing Technology",
        "Article Title": "Microstructure and mechanical properties of double-wire + arc additively manufactured Al-Cu-Mg alloys",
        "Category of Paper (Review/ Research/ Thesis)": "Research",
        "WAAM wise Material": {
          "Material": "Al-Cu-Mg alloys (Al-3.6Cu-2.2Mg, Al-4.0Cu-1.8Mg, Al-4.4Cu-1.5Mg)",
          "Composition": "Varied by wire feed ratio of ER2319 (Al-6.3Cu) and ER5087 (Al-5.05Mg)"
        },
        "WAAM Working Area (mm3)": "280 mm × 105 mm × 7 mm (thin wall samples)",
        "Welding Parameters": {
          "Voltage (V)": "; VP-GTAW used",
          "Current (A)": "120 A",
          "Heat Input (kJ/mm)": "",
          "Wire Diameter (mm)": "1.2 mm",
          "Travel Speed (mm/s)": "5 mm/s (converted from 300 mm/min)",
          "Torch Stand-off Distance (mm)": "5 mm",
          "Torch Angle (Deg)": "",
          "Power(kW)": ""
        },
        "Gas Composition": "Pure Argon (99.99%)",
        "Gas Flow Rate (LPM)": "18 L/min",
        "Wire Feed Rate (mm/s)": "Varied; e.g., ER2319: 1.5–2.4 m/min, ER5087: 1.05–1.2 m/min",
        "Bending Moment Test": "",
        "Grain Size (mm)": {
          "At WAAM Deposition": "Mixed coarse columnar and fine equiaxed grains; dendritic and non-dendritic morphologies",
          "At Base Material": ""
        },
        "Strength": {
          "At WAAM Deposition": "UTS: ~280 MPa; YS: 156–187 MPa; Elongation: 6–8.2%",
          "At Base Material": "2A12 alloy: UTS ~455 MPa (wrought)"
        },
        "Wear Test": "",
        "Any other testing": "XRD, SEM, EDS, Vickers microhardness, fractography",
        "Energy Source (LASER/ Arc/ Hybrid)": "Arc (Variable Polarity GTAW)",
        "Bead Height": "",
        "Bead Width": "",
        "Overlap (%)": "",
        "No. of Layers": "",
        "Cooling Methods used": "Natural cooling; interlayer cooling not detailed",
        "Strategies": {
          "“Cold Metal Transfer (CMT) [0/1]”": "“0”",
          "SC (Shielding Control)": "Yes",
          "Time Gap (Pulse)": "Yes (layer-wise cooling assumed)"
        },
        "Any Type of Deffects on WAAM after Deposition": "Second-phase segregation; brittle fracture; intergranular cracking",
        "“Finite Element Analysis (FEA) [0/1]”": "“0”",
        "Software Used": "",
        "Miscllaneous": "Double-wire feed enabled in-situ alloying; phase evolution from Al2CuMg → Al2Cu + Al2CuMg with increasing Cu/Mg ratio; fracture surfaces showed second cracks and dimples",
        "Residula Stress": "",
        "Distortion Measurement (mm)": ""
      }
    ]
  },
  {
    "Serial No.": "2018-23",
    "Data": [
      {
        "DOI No.": "10.1016/j.jmatprotec.2018.03.014",
        "Authors": "M.J. Bermingham, J. Thomson-Larkins, D.H. St John, M.S. Dargusch",
        "Authors Institute": "University of Queensland, Australia",
        "Year": 2018,
        "Journal Name": "Journal of Materials Processing Technology",
        "Article Title": "Sensitivity of Ti-6Al-4V components to oxidation during out of chamber Wire + Arc Additive Manufacturing",
        "Category of Paper (Review/ Research/ Thesis)": "Research",
        "WAAM wise Material": {
          "Material": "Ti-6Al-4V",
          "Composition": "Al: 5.95%, V: 4.02%, O: 0.07%, Ti: balance"
        },
        "WAAM Working Area (mm3)": "180 mm × 12 mm × 12 mm (excluding base plate)",
        "Welding Parameters": {
          "Voltage (V)": "",
          "Current (A)": "Peak: 150 A, Base: 75 A",
          "Heat Input (kJ/mm)": "",
          "Wire Diameter (mm)": "1.0 mm",
          "Travel Speed (mm/s)": "0.83 mm/s (converted from 50 mm/min)",
          "Torch Stand-off Distance (mm)": "5 mm",
          "Torch Angle (Deg)": "",
          "Power(kW)": ""
        },
        "Gas Composition": "Argon (99.999%)",
        "Gas Flow Rate (LPM)": "Torch: 10 L/min, Shield: 10 L/min (Total: 20 L/min)",
        "Wire Feed Rate (mm/s)": "25 mm/s (converted from 1.5 m/min)",
        "Bending Moment Test": "",
        "Grain Size (mm)": {
          "At WAAM Deposition": "Fine acicular α with intergranular β; α-lath thickness increases near oxidized surfaces",
          "At Base Material": ""
        },
        "Strength": {
          "At WAAM Deposition": "YS: ~765 MPa, UTS: ~872 MPa, Elongation: ~10.9%",
          "At Base Material": ""
        },
        "Wear Test": "",
        "Any other testing": "Microhardness, SEM, EDS, IR pyrometry, LECO combustion, ICP-AES, tensile testing",
        "Energy Source (LASER/ Arc/ Hybrid)": "Arc (GTAW-based WAAM)",
        "Bead Height": "",
        "Bead Width": "",
        "Overlap (%)": "",
        "No. of Layers": "4 layers",
        "Cooling Methods used": "Natural cooling to room temperature between layers; cooling rate ~90 °C/s",
        "Strategies": {
          "“Cold Metal Transfer (CMT) [0/1]”": "“0”",
          "SC (Shielding Control)": "Yes (trailing shield)",
          "Time Gap (Pulse)": "Yes (layer-wise cooling)"
        },
        "Any Type of Deffects on WAAM after Deposition": "Surface oxidation (blue-grey to brown flaky oxide); no internal defects; oxide depth limited to ~100 µm",
        "“Finite Element Analysis (FEA) [0/1]”": "“0”",
        "Software Used": "",
        "Miscllaneous": "Bead blasting ineffective in removing subsurface oxygen; oxygen pickup minimal (<0.03 wt%); surface oxidation cosmetic unless remelted",
        "Residula Stress": "",
        "Distortion Measurement (mm)": ""
      }
    ]
  },
  {
    "Serial No.": "2018-24",
    "Data": [
      {
        "DOI No.": "10.1016/j.jmatprotec.2018.03.024",
        "Authors": "Bintao Wu, Zengxi Pan, Donghong Ding, Dominic Cuiuri, Huijun Li, Zhenyu Fei",
        "Authors Institute": "University of Wollongong, Australia; Foshan University, China",
        "Year": 2018,
        "Journal Name": "Journal of Materials Processing Technology",
        "Article Title": "The effects of forced interpass cooling on the material properties of wire arc additively manufactured Ti6Al4V alloy",
        "Category of Paper (Review/ Research/ Thesis)": "Research",
        "WAAM wise Material": {
          "Material": "Ti-6Al-4V",
          "Composition": "Al: 6.2%, V: 4.0%, C: 0.08%, Fe: 0.40%, H: 0.015%, N: 0.05%, O: 0.20%, Ti: balance"
        },
        "WAAM Working Area (mm3)": "200 mm × 150 mm × 6 mm substrate; wall height ~34 mm",
        "Welding Parameters": {
          "Voltage (V)": "13 V",
          "Current (A)": "110 A",
          "Heat Input (kJ/mm)": "",
          "Wire Diameter (mm)": "1.2 mm",
          "Travel Speed (mm/s)": "1.58 mm/s (converted from 95 mm/min)",
          "Torch Stand-off Distance (mm)": "3 mm",
          "Torch Angle (Deg)": "60° between electrode and filler wire",
          "Power(kW)": 1430.0
        },
        "Gas Composition": "Argon (99.995%) for shielding; CO₂ for interpass cooling",
        "Gas Flow Rate (LPM)": "Argon: 15 L/min (torch) + 10 L/min (trailing shield); CO₂: 215 g/min",
        "Wire Feed Rate (mm/s)": "13.67 mm/s (converted from 820 mm/min)",
        "Bending Moment Test": "",
        "Grain Size (mm)": {
          "At WAAM Deposition": "Fine acicular α in convex bands; coarse lamellar α in parallel bands",
          "At Base Material": "Near-equiaxed β grains in substrate region"
        },
        "Strength": {
          "At WAAM Deposition": "UTS: 847–913 MPa; Elongation: 10–22%",
          "At Base Material": ""
        },
        "Wear Test": "",
        "Any other testing": "Hardness (HV0.1), OM, SEM, fractography, IR pyrometry, band structure analysis",
        "Energy Source (LASER/ Arc/ Hybrid)": "Arc (GTAW-based WAAM)",
        "Bead Height": "",
        "Bead Width": "Increased with interpass temperature; ~12.2% wider at 300 °C",
        "Overlap (%)": "",
        "No. of Layers": "; vertical spacing ~2 mm",
        "Cooling Methods used": "Natural cooling to 100–300 °C; forced CO₂ cooling to room temperature",
        "Strategies": {
          "“Cold Metal Transfer (CMT) [0/1]”": "“0”",
          "SC (Shielding Control)": "Yes (localized shielding)",
          "Time Gap (Pulse)": "Yes (interpass dwell time controlled via pyrometer)"
        },
        "Any Type of Deffects on WAAM after Deposition": "Surface oxidation increases with interpass temperature; powdery grey oxide at 300 °C",
        "“Finite Element Analysis (FEA) [0/1]”": "“0”",
        "Software Used": "",
        "Miscllaneous": "Forced CO₂ cooling reduced dwell time, improved surface finish, refined α-phase, and increased hardness; convex/parallel band ratio used to assess thermal history",
        "Residula Stress": "",
        "Distortion Measurement (mm)": ""
      }
    ]
  },
  {
    "Serial No.": "2018-25",
    "Data": [
      {
        "DOI No.": "10.1016/j.jmatprotec.2018.04.014",
        "Authors": "A. Horgar, H. Fostervoll, B. Nyhus, X. Ren, M. Eriksson, O.M. Akselsen",
        "Authors Institute": "NTNU - Norwegian University of Science and Technology; SINTEF Industry, Trondheim, Norway",
        "Year": 2018,
        "Journal Name": "Journal of Materials Processing Technology",
        "Article Title": "Additive manufacturing using WAAM with AA5183 wire",
        "Category of Paper (Review/ Research/ Thesis)": "Research",
        "WAAM wise Material": {
          "Material": "AA5183 (Al-4.5Mg-Mn)",
          "Composition": "Mg: 4.3–5.2%, Mn: 0.5–1.0%, Si: <0.40%, Fe: <0.40%, Zn: <0.25%, Ti: <0.15%, Cu: <0.10%, Cr: 0.05–0.25%, Al: balance"
        },
        "WAAM Working Area (mm3)": "Flange structure on AA6082-T6 plate; 152 beads deposited with 7 mm spacing",
        "Welding Parameters": {
          "Voltage (V)": "28–33 V",
          "Current (A)": "120–240 A (two parameter sets)",
          "Heat Input (kJ/mm)": "",
          "Wire Diameter (mm)": "1.2 mm",
          "Travel Speed (mm/s)": "12 mm/s (Set 1), 22 mm/s (Set 2)",
          "Torch Stand-off Distance (mm)": "16 mm",
          "Torch Angle (Deg)": "",
          "Power(kW)": 3360.0
        },
        "Gas Composition": "70% He + 30% Ar",
        "Gas Flow Rate (LPM)": "30 L/min",
        "Wire Feed Rate (mm/s)": "166.7 mm/s (Set 1), 111.1 mm/s (Set 2)",
        "Bending Moment Test": "",
        "Grain Size (mm)": {
          "At WAAM Deposition": "Columnar grains near fusion line; equiaxed grains in reheated zones",
          "At Base Material": ""
        },
        "Strength": {
          "At WAAM Deposition": "YS: 145 MPa; UTS: 293 MPa; Elongation: 20–50% (X/Y); 30% (Z)",
          "At Base Material": "AA6082-T6: HV ~100 kg/mm²"
        },
        "Wear Test": "",
        "Any other testing": "Hardness (HV1), metallography, macro/microstructure, crack and porosity analysis",
        "Energy Source (LASER/ Arc/ Hybrid)": "Arc (GMAW-based WAAM)",
        "Bead Height": "",
        "Bead Width": "",
        "Overlap (%)": "7 mm center-to-center spacing",
        "No. of Layers": "Multiple layers (152 beads)",
        "Cooling Methods used": "Natural cooling; no forced cooling",
        "Strategies": {
          "“Cold Metal Transfer (CMT) [0/1]”": "“0”",
          "SC (Shielding Control)": "Yes",
          "Time Gap (Pulse)": "Yes (layer-wise dwell)"
        },
        "Any Type of Deffects on WAAM after Deposition": "Porosity and intergranular hot cracking observed in reheated zones",
        "“Finite Element Analysis (FEA) [0/1]”": "“0”",
        "Software Used": "",
        "Miscllaneous": "Cracking mitigated by Ti-B or Sc additions; grain refinement improves strength; CMT suggested for better tolerance control",
        "Residula Stress": "Plate deflection observed due to residual stress",
        "Distortion Measurement (mm)": ""
      }
    ]
  },
  {
    "Serial No.": "2018-26",
    "Data": [
      {
        "DOI No.": "10.1016/j.jmatprotec.2018.04.040",
        "Authors": "Yuehai Feng, Bin Zhan, Jie He, Kehong Wang",
        "Authors Institute": "Nanjing University of Science and Technology, China",
        "Year": 2018,
        "Journal Name": "Journal of Materials Processing Technology",
        "Article Title": "The double-wire feed and plasma arc additive manufacturing process for deposition in Cr-Ni stainless steel",
        "Category of Paper (Review/ Research/ Thesis)": "Research",
        "WAAM wise Material": {
          "Material": "Cr-Ni stainless steel (H00Cr21Ni10)",
          "Composition": "Cr: 20%, Ni: 10%, C: 0.03%, Si: 0.6%, Mn: 1.8%, S: 0.008%, P: 0.015%, Fe: balance"
        },
        "WAAM Working Area (mm3)": "Wall dimensions: ~200 mm length × ~70 layers; cross-section varies with speed",
        "Welding Parameters": {
          "Voltage (V)": "27.2–27.8 V",
          "Current (A)": "130 A",
          "Heat Input (kJ/mm)": "",
          "Wire Diameter (mm)": "1.0 mm",
          "Travel Speed (mm/s)": "5–10 mm/s (converted from 30–60 cm/min)",
          "Torch Stand-off Distance (mm)": "8 mm",
          "Torch Angle (Deg)": "",
          "Power(kW)": 3536.0
        },
        "Gas Composition": "Pure Argon (99.99%)",
        "Gas Flow Rate (LPM)": "Shielding: 18 L/min; Plasma: 0.8 L/min",
        "Wire Feed Rate (mm/s)": "500–1000 mm/min (single wire); double wire used in DWF-PAM",
        "Bending Moment Test": "",
        "Grain Size (mm)": {
          "At WAAM Deposition": "DWF-PAM: 8.96–11.67 µm; SWF-PAM: 11.14–20.93 µm",
          "At Base Material": ""
        },
        "Strength": {
          "At WAAM Deposition": "UTS: DWF-PAM ~700 MPa; SWF-PAM ~640 MPa; Elongation: DWF-PAM 44.7–58.7%, SWF-PAM 20.5–35.4%",
          "At Base Material": ""
        },
        "Wear Test": "",
        "Any other testing": "Microhardness (170–233 HV), SEM fractography, grain size analysis, optical microscopy",
        "Energy Source (LASER/ Arc/ Hybrid)": "Arc (Plasma Arc Welding)",
        "Bead Height": "",
        "Bead Width": "DWF-PAM wider than SWF-PAM; varies with speed",
        "Overlap (%)": "",
        "No. of Layers": "70 layers",
        "Cooling Methods used": "Natural cooling; interlayer dwell time ~2 min",
        "Strategies": {
          "“Cold Metal Transfer (CMT) [0/1]”": "“0”",
          "SC (Shielding Control)": "Yes",
          "Time Gap (Pulse)": "Yes (2 min dwell)"
        },
        "Any Type of Deffects on WAAM after Deposition": "None reported; surface well-formed with no cracks or pores",
        "“Finite Element Analysis (FEA) [0/1]”": "“0”",
        "Software Used": "",
        "Miscllaneous": "Double-wire feed increased deposition rate by ~106%; CGEF grains enhanced strength and ductility; fracture surfaces showed ductile morphology with dense dimples",
        "Residula Stress": "",
        "Distortion Measurement (mm)": ""
      }
    ]
  },
  {
    "Serial No.": "2018-27",
    "Data": [
      {
        "DOI No.": "10.1016/j.jmatprotec.2018.04.047",
        "Authors": "Yi Luo, Jinglong Li, Jie Xu, Liang Zhu, Jingtao Han, Chengyang Zhang",
        "Authors Institute": "Chongqing University of Technology; Northwestern Polytechnical University, China",
        "Year": 2018,
        "Journal Name": "Journal of Materials Processing Technology",
        "Article Title": "Influence of pulsed arc on the metal droplet deposited by projected transfer mode in wire-arc additive manufacturing",
        "Category of Paper (Review/ Research/ Thesis)": "Research",
        "WAAM wise Material": {
          "Material": "ER4043 aluminum alloy",
          "Composition": "Al: balance; Si: ~5%; Fe: <0.8%; Cu: <0.3%; Mn: <0.05%; Zn: <0.1%; Ti: <0.2%"
        },
        "WAAM Working Area (mm3)": "; deposition on 8 mm thick 6061 aluminum base plate",
        "Welding Parameters": {
          "Voltage (V)": "Pulsed: 22.6–27.0 V; Non-pulsed: 25.8–27.0 V",
          "Current (A)": "Pulsed: 164–200 A; Non-pulsed: 220–230 A",
          "Heat Input (kJ/mm)": "Not directly specified",
          "Wire Diameter (mm)": "1.2 mm",
          "Travel Speed (mm/s)": "10 mm/s",
          "Torch Stand-off Distance (mm)": "",
          "Torch Angle (Deg)": "",
          "Power(kW)": 4646.400000000001
        },
        "Gas Composition": "Pure Argon",
        "Gas Flow Rate (LPM)": "15 L/min",
        "Wire Feed Rate (mm/s)": "",
        "Bending Moment Test": "",
        "Grain Size (mm)": {
          "At WAAM Deposition": "Not directly measured; inferred from droplet size and deposition morphology",
          "At Base Material": ""
        },
        "Strength": {
          "At WAAM Deposition": "",
          "At Base Material": ""
        },
        "Wear Test": "",
        "Any other testing": "High-speed video (HSV), acoustic emission (AE), arc signal analysis, droplet transfer frequency and force modeling",
        "Energy Source (LASER/ Arc/ Hybrid)": "Arc (GMAW-based WAAM)",
        "Bead Height": "",
        "Bead Width": "",
        "Overlap (%)": "",
        "No. of Layers": "",
        "Cooling Methods used": "Natural cooling; no forced cooling",
        "Strategies": {
          "“Cold Metal Transfer (CMT) [0/1]”": "“0”",
          "SC (Shielding Control)": "Yes",
          "Time Gap (Pulse)": "Yes (pulsed arc frequency: 240–300 Hz)"
        },
        "Any Type of Deffects on WAAM after Deposition": "Collapse of deposition layer at high arc force; droplet instability at high power",
        "“Finite Element Analysis (FEA) [0/1]”": "“0”",
        "Software Used": "",
        "Miscllaneous": "Pulsed arc improves droplet transfer frequency and deposition rate; regression models developed for droplet radius, deposition rate, and arc force",
        "Residula Stress": "",
        "Distortion Measurement (mm)": "Collapse observed at high arc force; not numerically measured"
      }
    ]
  },
  {
    "Serial No.": "2018-28",
    "Data": [
      {
        "DOI No.": "10.1016/j.jmatprotec.2018.06.030",
        "Authors": "Jianglong Gu, Jing Bai, Jialuo Ding, Stewart Williams, Limin Wang, Kun Liu",
        "Authors Institute": "Yanshan University; Northeastern University; Cranfield University; University of Quebec at Chicoutimi",
        "Year": 2018,
        "Journal Name": "Journal of Materials Processing Technology",
        "Article Title": "Design and cracking susceptibility of additively manufactured Al-Cu-Mg alloys with tandem wires and pulsed arc",
        "Category of Paper (Review/ Research/ Thesis)": "Research",
        "WAAM wise Material": {
          "Material": "Al-Cu-Mg alloys (custom compositions via tandem wire feed)",
          "Composition": "Cu: 2.4–7.23 wt%, Mg: 0.61–2.82 wt%; tailored via feed ratio of AlCu10, 2319, 5087, and 5554 wires"
        },
        "WAAM Working Area (mm3)": "Wall samples: 230 mm × 30 layers × ~10 mm thickness",
        "Welding Parameters": {
          "Voltage (V)": "22.6–27.0 V",
          "Current (A)": "164–230 A (pulsed arc)",
          "Heat Input (kJ/mm)": "140–251 J/mm",
          "Wire Diameter (mm)": "1.2 mm",
          "Travel Speed (mm/s)": "10 mm/s",
          "Torch Stand-off Distance (mm)": "15 mm",
          "Torch Angle (Deg)": "",
          "Power(kW)": 3706.4
        },
        "Gas Composition": "Pure Argon (99.99%)",
        "Gas Flow Rate (LPM)": "25 L/min",
        "Wire Feed Rate (mm/s)": "Varied (e.g., 4–10 m/min per wire)",
        "Bending Moment Test": "",
        "Grain Size (mm)": {
          "At WAAM Deposition": "Columnar grains: up to 46 µm; Equiaxed grains: ~31 µm; Secondary dendrite arm spacing: 5–13 µm",
          "At Base Material": ""
        },
        "Strength": {
          "At WAAM Deposition": "Microhardness: 82–117 HV depending on Cu/Mg ratio",
          "At Base Material": ""
        },
        "Wear Test": "",
        "Any other testing": "Microhardness, SEM, EDS, OM, crack mapping, density analysis via IPP software",
        "Energy Source (LASER/ Arc/ Hybrid)": "Arc (GMAW with pulsed tandem arc)",
        "Bead Height": "",
        "Bead Width": "",
        "Overlap (%)": "",
        "No. of Layers": "30 layers per wall",
        "Cooling Methods used": "Interlayer cooling (2 min dwell); natural cooling",
        "Strategies": {
          "“Cold Metal Transfer (CMT) [0/1]”": "“0”",
          "SC (Shielding Control)": "Yes",
          "Time Gap (Pulse)": "Yes (pulsed arc waveform control)"
        },
        "Any Type of Deffects on WAAM after Deposition": "Macro and micro solidification cracks; intergranular liquation cracks; porosity; lack of eutectics",
        "“Finite Element Analysis (FEA) [0/1]”": "“0”",
        "Software Used": "Image-Pro Plus (IPP) for density and crack mapping",
        "Miscllaneous": "Cracking susceptibility minimized in Cu 4.2–6.3%, Mg 0.8–1.5% range; peak cracking at hardness <95 HV and heat input >200 J/mm; tandem wire feed enables in-situ alloy design",
        "Residula Stress": "; tensile residual stress assumed",
        "Distortion Measurement (mm)": ""
      }
    ]
  },
  {
    "Serial No.": "2018-29",
    "Data": [
      {
        "DOI No.": "10.1016/j.jmatprotec.2018.07.030",
        "Authors": "E.M. Ryan, T.J. Sabin, J.F. Watts, M.J. Whiting",
        "Authors Institute": "Lockheed Martin UK; University of Surrey, UK",
        "Year": 2018,
        "Journal Name": "Journal of Materials Processing Technology",
        "Article Title": "The influence of build parameters and wire batch on porosity of wire and arc additive manufactured aluminium alloy 2319",
        "Category of Paper (Review/ Research/ Thesis)": "Research",
        "WAAM wise Material": {
          "Material": "AA2319 (Al-Cu alloy)",
          "Composition": "Cu: 5.8–6.8%, Mn: 0.2–0.4%, Ti: 0.1–0.2%, Zr: 0.1–0.25%, V: 0.05–0.15%, Si: ≤0.2%, Fe: ≤0.3%, Mg: ≤0.02%, Zn: ≤0.1%"
        },
        "WAAM Working Area (mm3)": "Panels: 200 mm × 120 mm × variable thickness (~20 layers)",
        "Welding Parameters": {
          "Voltage (V)": "",
          "Current (A)": "",
          "Heat Input (kJ/mm)": "Not directly calculated",
          "Wire Diameter (mm)": "1.2 mm",
          "Travel Speed (mm/s)": "5–10 mm/s (converted from 0.3–0.6 m/min)",
          "Torch Stand-off Distance (mm)": "",
          "Torch Angle (Deg)": "",
          "Power(kW)": ""
        },
        "Gas Composition": "99.998% Argon",
        "Gas Flow Rate (LPM)": "20 L/min",
        "Wire Feed Rate (mm/s)": "58.3–166.7 mm/s (converted from 3.5–10 m/min)",
        "Bending Moment Test": "",
        "Grain Size (mm)": {
          "At WAAM Deposition": "Fine equiaxed grains and dendrites; grain refinement observed with lower porosity",
          "At Base Material": ""
        },
        "Strength": {
          "At WAAM Deposition": "; porosity linked to mechanical degradation",
          "At Base Material": ""
        },
        "Wear Test": "",
        "Any other testing": "Porosity analysis via optical microscopy and image software; ICP-OES for composition; SEM for wire surface",
        "Energy Source (LASER/ Arc/ Hybrid)": "Arc (Cold Metal Transfer - CMT)",
        "Bead Height": "",
        "Bead Width": "",
        "Overlap (%)": "",
        "No. of Layers": "~20 layers per panel",
        "Cooling Methods used": "Natural cooling; water quenching post-solution treatment",
        "Strategies": {
          "Cold Metal Transfer (CMT) [0/1]": "Yes (CMT-P, CMT-ADV, CMT-PADV)",
          "SC (Shielding Control)": "Yes",
          "Time Gap (Pulse)": "Yes (CMT pulse cycles)"
        },
        "Any Type of Deffects on WAAM after Deposition": "Spherical and irregular porosity; batch-dependent; surface finish and hydrogen content implicated",
        "“Finite Element Analysis (FEA) [0/1]”": "“0”",
        "Software Used": "Leica Analysis software; Image-Pro Plus (IPP)",
        "Miscllaneous": "Porosity not significantly affected by WFS, TS, or CMT mode within tested range; wire surface finish and batch quality were dominant factors",
        "Residula Stress": "",
        "Distortion Measurement (mm)": ""
      }
    ]
  },
  {
    "Serial No.": "2018-30",
    "Data": [
      {
        "DOI No.": "10.1016/j.jallcom.2018.02.353",
        "Authors": "Rujian Sun, Liuhe Li, Ying Zhu, Wei Guo, Peng Peng, Baoqiang Cong, Jianfei Sun, Zhigang Che, Bo Li, Chao Guo, Lei Liu",
        "Authors Institute": "Beihang University, Beijing; Beijing Aeronautical Manufacturing Technology Research Institute; AVIC First Aircraft Institute, Xi’an",
        "Year": 2018,
        "Journal Name": "Journal of Alloys and Compounds",
        "Article Title": "Microstructure, residual stress and tensile properties control of wire-arc additive manufactured 2319 aluminum alloy with laser shock peening",
        "Category of Paper (Review/ Research/ Thesis)": "Research",
        "WAAM wise Material": {
          "Material": "AA2319 aluminum alloy",
          "Composition": "Cu: 5.96%, Mn: 0.3%, Zr: 0.12%, Si: 0.04%, Mg: —, Zn: 0.1%, Ti: 0.17%, Al: balance"
        },
        "WAAM Working Area (mm3)": "Wall height ~105 mm; 90 layers; post-machined to 3 mm thick plate",
        "Welding Parameters": {
          "Voltage (V)": "",
          "Current (A)": "",
          "Heat Input (kJ/mm)": "",
          "Wire Diameter (mm)": "1.2 mm",
          "Travel Speed (mm/s)": "5 mm/s (converted from 0.3 m/min)",
          "Torch Stand-off Distance (mm)": "",
          "Torch Angle (Deg)": "",
          "Power(kW)": ""
        },
        "Gas Composition": "Pure Argon (99.99%)",
        "Gas Flow Rate (LPM)": "15 L/min",
        "Wire Feed Rate (mm/s)": "25 mm/s (converted from 1.5 m/min)",
        "Bending Moment Test": "",
        "Grain Size (mm)": {
          "At WAAM Deposition": "Average grain size: 59.7 µm",
          "At Base Material": ""
        },
        "Strength": {
          "At WAAM Deposition": "YS: 103.7 MPa; UTS: 247.7 MPa; Elongation: 12.3%",
          "At Base Material": ""
        },
        "Wear Test": "",
        "Any other testing": "EBSD, TEM, HRTEM, IFFT, SEM, EDS, microhardness, residual stress via hole-drilling",
        "Energy Source (LASER/ Arc/ Hybrid)": "Arc (TIG-based WAAM)",
        "Bead Height": "",
        "Bead Width": "",
        "Overlap (%)": "",
        "No. of Layers": 90,
        "Cooling Methods used": "Natural cooling; post-machining before LSP",
        "Strategies": {
          "“Cold Metal Transfer (CMT) [0/1]”": "“0”",
          "SC (Shielding Control)": "Yes",
          "Time Gap (Pulse)": "No"
        },
        "Any Type of Deffects on WAAM after Deposition": "Tensile residual stress; coarse grains; no cracks reported",
        "Finite Element Analysis (FEA) [0/1]": "Yes (for residual stress simulation)",
        "Software Used": "",
        "Miscllaneous": "Laser Shock Peening (LSP) applied post-WAAM; reduced grain size to 46.7 µm; increased low-angle grain boundaries from 34% to 70%; induced compressive residual stress (~100 MPa); microhardness increased to ~110 HV; YS improved by 72%",
        "Residula Stress": "Modified from tensile to compressive; peak ~100 MPa",
        "Distortion Measurement (mm)": ""
      }
    ]
  },
  {
    "Serial No.": "2018-31",
    "Data": [
      {
        "DOI No.": "10.1016/j.jallcom.2018.03.222",
        "Authors": "Jinguo Ge, Jian Lin, Yan Chen, Yongping Lei, Hanguang Fu",
        "Authors Institute": "Beijing University of Technology, China",
        "Year": 2018,
        "Journal Name": "Journal of Alloys and Compounds",
        "Article Title": "Characterization of wire arc additive manufacturing 2Cr13 part: Process stability, microstructural evolution, and tensile properties",
        "Category of Paper (Review/ Research/ Thesis)": "Research",
        "WAAM wise Material": {
          "Material": "2Cr13 martensitic stainless steel",
          "Composition": "Cr: ~13%, C: ~0.15%, Mn: ~0.6%, Si: ~0.5%, Ni: ~0.3%, Fe: balance"
        },
        "WAAM Working Area (mm3)": "126.87 mm × 5.26 mm × 42.53 mm (thin-wall part)",
        "Welding Parameters": {
          "Voltage (V)": "12.9 V",
          "Current (A)": "96 A",
          "Heat Input (kJ/mm)": "",
          "Wire Diameter (mm)": "1.2 mm",
          "Travel Speed (mm/s)": "6.67 mm/s (converted from 0.4 m/min)",
          "Torch Stand-off Distance (mm)": "4.1 mm",
          "Torch Angle (Deg)": "90°",
          "Power(kW)": 1238.4
        },
        "Gas Composition": "97.5% Ar + 2.5% CO₂",
        "Gas Flow Rate (LPM)": "15 L/min",
        "Wire Feed Rate (mm/s)": "86.7 mm/s (converted from 5.2 m/min)",
        "Bending Moment Test": "",
        "Grain Size (mm)": {
          "At WAAM Deposition": "Elongated ferrite grains (~150 µm) in top layer; equiaxed ferrite (~30 µm) in middle layers",
          "At Base Material": ""
        },
        "Strength": {
          "At WAAM Deposition": "UTS: 1200–1450 MPa; Elongation: 0.52–0.95 mm",
          "At Base Material": "UTS: ~890 MPa; Elongation: ~1.01 mm"
        },
        "Wear Test": "",
        "Any other testing": "XRD, EBSD, SEM, OM, fracture surface analysis",
        "Energy Source (LASER/ Arc/ Hybrid)": "Arc (Cold Metal Transfer - CMT)",
        "Bead Height": "Average layer height: ~1.7 mm",
        "Bead Width": "First layer: ~2.87 mm",
        "Overlap (%)": "",
        "No. of Layers": 25,
        "Cooling Methods used": "Natural cooling; interlayer dwell time: 120 s",
        "Strategies": {
          "“Cold Metal Transfer (CMT) [0/1]”": "“1”",
          "SC (Shielding Control)": "Yes",
          "Time Gap (Pulse)": "Yes (cyclic deposition with dwell)"
        },
        "Any Type of Deffects on WAAM after Deposition": "No macro defects; oxide layer on surface; martensite-ferrite transformation observed",
        "“Finite Element Analysis (FEA) [0/1]”": "“0”",
        "Software Used": "",
        "Miscllaneous": "Martensite content increased with layer height; top layer nearly 100% martensite; fracture mode transitioned from ductile to brittle with height",
        "Residula Stress": "",
        "Distortion Measurement (mm)": ""
      }
    ]
  },
  {
    "Serial No.": "2018-32",
    "Data": [
      {
        "DOI No.": "10.1016/j.jallcom.2018.04.158",
        "Authors": "M.J. Bermingham, L. Nicastro, D. Kent, Y. Chen, M.S. Dargusch",
        "Authors Institute": "University of Queensland; University of the Sunshine Coast; University of Manchester; Rutherford Appleton Laboratory, UK",
        "Year": 2018,
        "Journal Name": "Journal of Alloys and Compounds",
        "Article Title": "Optimising the mechanical properties of Ti-6Al-4V components produced by wire + arc additive manufacturing with post-process heat treatments",
        "Category of Paper (Review/ Research/ Thesis)": "Research",
        "WAAM wise Material": {
          "Material": "Ti-6Al-4V",
          "Composition": "Al: 5.95%, V: 4.02%, O: 0.07%, N: 0.003%, Fe: 0.09%, Ti: balance"
        },
        "WAAM Working Area (mm3)": "180 mm × 12 mm × 12 mm (excluding base plate); 4 layers",
        "Welding Parameters": {
          "Voltage (V)": "",
          "Current (A)": "",
          "Heat Input (kJ/mm)": "1.48 kJ/mm",
          "Wire Diameter (mm)": "",
          "Travel Speed (mm/s)": "",
          "Torch Stand-off Distance (mm)": "",
          "Torch Angle (Deg)": "",
          "Power(kW)": ""
        },
        "Gas Composition": "High purity Argon (trailing shield)",
        "Gas Flow Rate (LPM)": "",
        "Wire Feed Rate (mm/s)": "",
        "Bending Moment Test": "",
        "Grain Size (mm)": {
          "At WAAM Deposition": "Widmanstätten α; α-lath thickness ~10 µm (Vacuum Annealed), ~3 µm (STA)",
          "At Base Material": ""
        },
        "Strength": {
          "At WAAM Deposition": "UTS: 872 MPa; YS: 766 MPa; Elongation: 10.9%",
          "At Base Material": ""
        },
        "Wear Test": "",
        "Any other testing": "Micro-CT for porosity; SEM for fracture surfaces; IR pyrometry for cooling rate; chemical analysis via ICP-AES and LECO",
        "Energy Source (LASER/ Arc/ Hybrid)": "Arc (GTAW-based WAAM)",
        "Bead Height": "",
        "Bead Width": "Melt pool diameter >10 mm",
        "Overlap (%)": "",
        "No. of Layers": 4,
        "Cooling Methods used": "Natural cooling; trailing shield with inert gas; cooling rate ~10–20 K/s during β→α transformation",
        "Strategies": {
          "“Cold Metal Transfer (CMT) [0/1]”": "“0”",
          "SC (Shielding Control)": "Yes (trailing shield)",
          "Time Gap (Pulse)": "No"
        },
        "Any Type of Deffects on WAAM after Deposition": "Spherical gas porosity (~350 µm); removed by HIP; fracture surfaces showed ductile dimples",
        "“Finite Element Analysis (FEA) [0/1]”": "“0”",
        "Software Used": "",
        "Miscllaneous": "HIP removed porosity but did not improve strength/ductility; stress relief improved ductility by 30%; STA increased strength but reduced ductility; residual stress significantly impaired ductility in as-built state",
        "Residula Stress": "Present in as-built; reduced after stress relief",
        "Distortion Measurement (mm)": ""
      }
    ]
  },
  {
    "Serial No.": "2018-33",
    "Data": [
      {
        "DOI No.": "10.1016/j.jallcom.2018.04.158",
        "Authors": "M.J. Bermingham, L. Nicastro, D. Kent, Y. Chen, M.S. Dargusch",
        "Authors Institute": "University of Queensland; University of the Sunshine Coast; University of Manchester; Rutherford Appleton Laboratory, UK",
        "Year": 2018,
        "Journal Name": "Journal of Alloys and Compounds",
        "Article Title": "Optimising the mechanical properties of Ti-6Al-4V components produced by wire + arc additive manufacturing with post-process heat treatments",
        "Category of Paper (Review/ Research/ Thesis)": "Research",
        "WAAM wise Material": {
          "Material": "Ti-6Al-4V",
          "Composition": "Al: 5.95%, V: 4.02%, O: 0.07%, N: 0.003%, Fe: 0.09%, Ti: balance"
        },
        "WAAM Working Area (mm3)": "180 mm × 12 mm × 12 mm (excluding base plate); 4 layers",
        "Welding Parameters": {
          "Voltage (V)": "",
          "Current (A)": "",
          "Heat Input (kJ/mm)": "1.48 kJ/mm",
          "Wire Diameter (mm)": "",
          "Travel Speed (mm/s)": "",
          "Torch Stand-off Distance (mm)": "",
          "Torch Angle (Deg)": "",
          "Power(kW)": ""
        },
        "Gas Composition": "High purity Argon (trailing shield)",
        "Gas Flow Rate (LPM)": "",
        "Wire Feed Rate (mm/s)": "",
        "Bending Moment Test": "",
        "Grain Size (mm)": {
          "At WAAM Deposition": "Widmanstätten α; α-lath thickness ~10 µm (Vacuum Annealed), ~3 µm (STA)",
          "At Base Material": ""
        },
        "Strength": {
          "At WAAM Deposition": "UTS: 872 MPa; YS: 766 MPa; Elongation: 10.9%",
          "At Base Material": ""
        },
        "Wear Test": "",
        "Any other testing": "Micro-CT for porosity; SEM for fracture surfaces; IR pyrometry for cooling rate; chemical analysis via ICP-AES and LECO",
        "Energy Source (LASER/ Arc/ Hybrid)": "Arc (GTAW-based WAAM)",
        "Bead Height": "",
        "Bead Width": "Melt pool diameter >10 mm",
        "Overlap (%)": "",
        "No. of Layers": 4,
        "Cooling Methods used": "Natural cooling; trailing shield with inert gas; cooling rate ~10–20 K/s during β→α transformation",
        "Strategies": {
          "“Cold Metal Transfer (CMT) [0/1]”": "“0”",
          "SC (Shielding Control)": "Yes (trailing shield)",
          "Time Gap (Pulse)": "No"
        },
        "Any Type of Deffects on WAAM after Deposition": "Spherical gas porosity (~350 µm); removed by HIP; fracture surfaces showed ductile dimples",
        "“Finite Element Analysis (FEA) [0/1]”": "“0”",
        "Software Used": "",
        "Miscllaneous": "HIP removed porosity but did not improve strength/ductility; stress relief improved ductility by 30%; STA increased strength but reduced ductility; residual stress significantly impaired ductility in as-built state",
        "Residula Stress": "Present in as-built; reduced after stress relief",
        "Distortion Measurement (mm)": ""
      }
    ]
  },
  {
    "Serial No.": "2018-34",
    "Data": [
      {
        "DOI No.": "10.1016/j.intermet.2017.09.024",
        "Authors": "Chen Shen, Klaus-Dieter Liss, Zengxi Pan, Zhiyang Wang, Xi Li, Huijun Li",
        "Authors Institute": "University of Wollongong; Australian Nuclear Science and Technology Organisation; Australian Synchrotron",
        "Year": 2018,
        "Journal Name": "Intermetallics",
        "Article Title": "Thermal cycling of Fe₃Al based iron aluminide during the wire-arc additive manufacturing process: An in-situ neutron diffraction study",
        "Category of Paper (Review/ Research/ Thesis)": "Research",
