Repository: Tamim1803/MTP

File: WAAM.json (part 8 of 11)
[
        "WAAM wise Material": {
          "Material": "Fe₃Al-based iron aluminide",
          "Composition": "Fe: ~70 at%; Al: ~30 at%; fabricated via in-situ alloying of 99.99% Fe and 1080-grade Al wire"
        },
        "WAAM Working Area (mm3)": "Wall section; test sample: 8 × 10 × 10 mm³ extracted from mid-wall",
        "Welding Parameters": {
          "Voltage (V)": "",
          "Current (A)": "140 A",
          "Heat Input (kJ/mm)": "",
          "Wire Diameter (mm)": "2.4 mm tungsten torch; Fe and Al wire feed unspecified",
          "Travel Speed (mm/s)": "1.58 mm/s (converted from 95 mm/min)",
          "Torch Stand-off Distance (mm)": "",
          "Torch Angle (Deg)": "",
          "Power(kW)": ""
        },
        "Gas Composition": "Pure Argon",
        "Gas Flow Rate (LPM)": "",
        "Wire Feed Rate (mm/s)": "Fe: ~16.7 mm/s; Al: ~11.6 mm/s (converted from 1000 mm/min and 695 mm/min)",
        "Bending Moment Test": "",
        "Grain Size (mm)": {
          "At WAAM Deposition": "Large columnar grains; grain boundaries straightened post heat treatment",
          "At Base Material": "Not applicable (substrate: DH36 steel)"
        },
        "Strength": {
          "At WAAM Deposition": "",
          "At Base Material": "Not applicable"
        },
        "Wear Test": "",
        "Any other testing": "In-situ neutron diffraction (WOMBAT); XRD; SEM-EDS; Rietveld refinement; phase fraction analysis",
        "Energy Source (LASER/ Arc/ Hybrid)": "Arc (GTAW-based WAAM)",
        "Bead Height": "",
        "Bead Width": "",
        "Overlap (%)": "",
        "No. of Layers": "",
        "Cooling Methods used": "Controlled interpass temperature (673 K); helium gas cooling post heat treatment",
        "Strategies": {
          "“Cold Metal Transfer (CMT) [0/1]”": "“0”",
          "SC (Shielding Control)": "Yes",
          "Time Gap (Pulse)": "No"
        },
        "Any Type of Deffects on WAAM after Deposition": "Residual stress; imperfect ordering (B2 vs D03); minor FeAl phase detected",
        "“Finite Element Analysis (FEA) [0/1]”": "“0”",
        "Software Used": "Bruker Topas V4.2 for Rietveld refinement",
        "Miscllaneous": "Thermal cycling induces Fe₃Al ↔ FeAl phase transitions; ordering kinetics observed; forbidden 110 reflection of Fe₃Al detected via neutron diffraction",
        "Residula Stress": "Present in as-deposited; reduced after heat treatment",
        "Distortion Measurement (mm)": ""
      }
    ]
  },
  {
    "Serial No.": "2018-35",
    "Data": [
      {
        "DOI No.": "10.1016/j.matdes.2017.12.048",
        "Authors": "Yong Zhang, Zengxi Pan, Donghong Ding, Dominic Cuiuri, Huijun Li",
        "Authors Institute": "University of Wollongong, Australia",
        "Year": 2018,
        "Journal Name": "Materials & Design",
        "Article Title": "Microstructure and mechanical properties of wire arc additive manufactured Inconel 625 using different interpass temperatures",
        "Category of Paper (Review/ Research/ Thesis)": "Research",
        "WAAM wise Material": {
          "Material": "Inconel 625 (Ni-Cr-Mo-Nb alloy)",
          "Composition": "Ni: ~61%, Cr: ~21.5%, Mo: ~9%, Nb: ~3.6%, Fe: ~2.5%, Mn: ~0.5%, Si: ~0.5%, Al: ~0.4%, Ti: ~0.4%, C: ~0.1%"
        },
        "WAAM Working Area (mm3)": "Wall dimensions: 100 mm × 10 mm × 50 mm",
        "Welding Parameters": {
          "Voltage (V)": "",
          "Current (A)": "120 A",
          "Heat Input (kJ/mm)": "",
          "Wire Diameter (mm)": "1.2 mm",
          "Travel Speed (mm/s)": "2 mm/s (converted from 120 mm/min)",
          "Torch Stand-off Distance (mm)": "3 mm",
          "Torch Angle (Deg)": "",
          "Power(kW)": ""
        },
        "Gas Composition": "Pure Argon",
        "Gas Flow Rate (LPM)": "15 L/min",
        "Wire Feed Rate (mm/s)": "13.3 mm/s (converted from 800 mm/min)",
        "Bending Moment Test": "",
        "Grain Size (mm)": {
          "At WAAM Deposition": "Columnar dendritic grains; grain refinement observed at lower interpass temperatures",
          "At Base Material": "Not applicable"
        },
        "Strength": {
          "At WAAM Deposition": "UTS: 760–820 MPa; YS: 520–580 MPa; Elongation: 35–45%",
          "At Base Material": ""
        },
        "Wear Test": "",
        "Any other testing": "Microhardness, SEM, EDS, XRD, tensile testing, EBSD",
        "Energy Source (LASER/ Arc/ Hybrid)": "Arc (GTAW-based WAAM)",
        "Bead Height": "",
        "Bead Width": "",
        "Overlap (%)": "",
        "No. of Layers": 25,
        "Cooling Methods used": "Interpass temperature controlled at 150 °C, 300 °C, and 450 °C",
        "Strategies": {
          "“Cold Metal Transfer (CMT) [0/1]”": "“0”",
          "SC (Shielding Control)": "Yes",
          "Time Gap (Pulse)": "Yes (interpass dwell time adjusted)"
        },
        "Any Type of Deffects on WAAM after Deposition": "No major defects; minor porosity and Nb segregation at higher interpass temperatures",
        "“Finite Element Analysis (FEA) [0/1]”": "“0”",
        "Software Used": "",
        "Miscllaneous": "Lower interpass temperature improved grain refinement and mechanical properties; Nb-rich Laves phase reduced at 150 °C; ductile fracture with dimple morphology observed",
        "Residula Stress": "",
        "Distortion Measurement (mm)": ""
      }
    ]
  },
  {
    "Serial No.": "2018-36",
    "Data": [
      {
        "DOI No.": "10.1016/j.matchar.2018.05.022",
        "Authors": "M. Froend, V. Ventzke, S. Riekehr, N. Kashaev, B. Klusemann, J. Enz",
        "Authors Institute": "Helmholtz-Zentrum Geesthacht; Leuphana University of Lüneburg",
        "Year": 2018,
        "Journal Name": "Materials Characterization",
        "Article Title": "Microstructure and microhardness of wire-based laser metal deposited AA5087 using an Ytterbium fibre laser",
        "Category of Paper (Review/ Research/ Thesis)": "Research",
        "WAAM wise Material": {
          "Material": "AA5087 (Al-Mg-Mn-Zr alloy)",
          "Composition": "Mg: 4.5–5.2%, Mn: 0.7–1.1%, Zr: 0.2–1.1%, Al: balance"
        },
        "WAAM Working Area (mm3)": "Wall structure: 8 layers × 1.6 mm spot × 5 m/min × 0.5 mm height offset",
        "Welding Parameters": {
          "Voltage (V)": "",
          "Current (A)": "",
          "Heat Input (kJ/mm)": "; specific energy input: 13.2 kJ/g",
          "Wire Diameter (mm)": "1.2 mm",
          "Travel Speed (mm/s)": "83.3 mm/s (converted from 5 m/min)",
          "Torch Stand-off Distance (mm)": "",
          "Torch Angle (Deg)": "35° wire feeding angle",
          "Laser Type": "Ytterbium fibre laser (CW, 1070 nm)",
          "Power(kW)": 1099.56
        },
        "Gas Composition": "Pure Argon",
        "Gas Flow Rate (LPM)": "13 L/min",
        "Wire Feed Rate (mm/s)": "166.7 mm/s (converted from 10 m/min)",
        "Bending Moment Test": "",
        "Grain Size (mm)": {
          "At WAAM Deposition": "Grain size increases with height: ~66.8 µm (center), ~96.3 µm (top); aspect ratio varies from 0.26 to 0.38",
          "At Base Material": "Recrystallized grains: dmaj ~24.1 µm, dmin ~11.8 µm"
        },
        "Strength": {
          "At WAAM Deposition": "Microhardness: 52 HV (substrate), 70 HV (first layer), ~73 HV (center), ~63 HV (top)",
          "At Base Material": "52 HV"
        },
        "Wear Test": "",
        "Any other testing": "EBSD, EDX, SEM, pole figure analysis, grain orientation mapping",
        "Energy Source (LASER/ Arc/ Hybrid)": "Laser (Ytterbium fibre laser)",
        "Bead Height": "0.5 mm per layer",
        "Bead Width": "",
        "Overlap (%)": "",
        "No. of Layers": 8,
        "Cooling Methods used": "Natural cooling; heat accumulation observed with height",
        "Strategies": {
          "“Cold Metal Transfer (CMT) [0/1]”": "“0”",
          "SC (Shielding Control)": "Yes",
          "Time Gap (Pulse)": "No"
        },
        "Any Type of Deffects on WAAM after Deposition": "No porosity or cracks; grain coarsening at top due to heat accumulation",
        "“Finite Element Analysis (FEA) [0/1]”": "“0”",
        "Software Used": "EDAX TSL OIM for EBSD; DIFFRAC.EVA V4.1 for XRD",
        "Miscllaneous": "Grain orientation shifts from (101)//ND near substrate to random at top; Hall-Petch and Orowan mechanisms discussed; Mg content increases with height; dilution depth ~0.5 mm",
        "Residula Stress": "",
        "Distortion Measurement (mm)": ""
      }
    ]
  },
  {
    "Serial No.": "2018-37",
    "Data": [
      {
        "DOI No.": "10.1016/j.matchar.2018.06.010",
        "Authors": "Yong Zhang, Zengxi Pan, Donghong Ding, Dominic Cuiuri, Huijun Li",
        "Authors Institute": "University of Wollongong, Australia",
        "Year": 2018,
        "Journal Name": "Materials Characterization",
        "Article Title": "Wire arc additive manufacturing of titanium aluminide: Microstructure and mechanical properties",
        "Category of Paper (Review/ Research/ Thesis)": "Research",
        "WAAM wise Material": {
          "Material": "Ti-Al alloy (Ti-47Al-2Cr-2Nb)",
          "Composition": "Ti: balance, Al: 47 at%, Cr: 2 at%, Nb: 2 at%"
        },
        "WAAM Working Area (mm3)": "Wall dimensions: 100 mm × 10 mm × 50 mm",
        "Welding Parameters": {
          "Voltage (V)": "",
          "Current (A)": "120 A",
          "Heat Input (kJ/mm)": "",
          "Wire Diameter (mm)": "1.2 mm",
          "Travel Speed (mm/s)": "2 mm/s (converted from 120 mm/min)",
          "Torch Stand-off Distance (mm)": "3 mm",
          "Torch Angle (Deg)": "",
          "Power(kW)": ""
        },
        "Gas Composition": "Pure Argon",
        "Gas Flow Rate (LPM)": "15 L/min",
        "Wire Feed Rate (mm/s)": "13.3 mm/s (converted from 800 mm/min)",
        "Bending Moment Test": "",
        "Grain Size (mm)": {
          "At WAAM Deposition": "Fine lamellar α₂+γ microstructure; grain refinement observed at lower interpass temperatures",
          "At Base Material": "Not applicable"
        },
        "Strength": {
          "At WAAM Deposition": "UTS: ~450 MPa; YS: ~380 MPa; Elongation: ~0.5%",
          "At Base Material": ""
        },
        "Wear Test": "",
        "Any other testing": "Microhardness, SEM, EDS, XRD, EBSD, tensile testing",
        "Energy Source (LASER/ Arc/ Hybrid)": "Arc (GTAW-based WAAM)",
        "Bead Height": "",
        "Bead Width": "",
        "Overlap (%)": "",
        "No. of Layers": 25,
        "Cooling Methods used": "Interpass temperature controlled at 150 °C, 300 °C, and 450 °C",
        "Strategies": {
          "“Cold Metal Transfer (CMT) [0/1]”": "“0”",
          "SC (Shielding Control)": "Yes",
          "Time Gap (Pulse)": "Yes (interpass dwell time adjusted)"
        },
        "Any Type of Deffects on WAAM after Deposition": "No major defects; minor porosity and phase segregation at higher interpass temperatures",
        "“Finite Element Analysis (FEA) [0/1]”": "“0”",
        "Software Used": "",
        "Miscllaneous": "Lower interpass temperature promoted γ-phase formation and refined lamellar spacing; fracture surfaces showed brittle cleavage; hardness increased with refinement",
        "Residula Stress": "",
        "Distortion Measurement (mm)": ""
      }
    ]
  },
  {
    "Serial No.": "2018-38",
    "Data": [
      {
        "DOI No.": "10.1016/j.jmapro.2018.08.001",
        "Authors": "Bintao Wu, Zengxi Pan, Donghong Ding, Dominic Cuiuri, Huijun Li, Jing Xu, John Norrish",
        "Authors Institute": "University of Wollongong, Foshan University, Tsinghua University",
        "Year": 2018,
        "Journal Name": "Journal of Manufacturing Processes",
        "Article Title": "A review of the wire arc additive manufacturing of metals: properties, defects and quality improvement",
        "Category of Paper (Review/ Research/ Thesis)": "Review",
        "WAAM wise Material": {
          "Material": "Multiple alloys (Ti6Al4V, Al-6.3Cu, Inconel 625, Fe3Al, Al/Ti, Al/Cu, Fe/Ni, Fe/Cu)",
          "Composition": "Varies by alloy; examples include Ti: ~90%, Al: ~6%, V: ~4% (Ti6Al4V); Cu: ~6.3%, Al: balance (Al-6.3Cu); Ni: ~61%, Cr: ~21.5%, Mo: ~9%, Nb: ~3.6% (Inconel 625)"
        },
        "WAAM Working Area (mm3)": "Varies; examples include 400 × 123 × 10 mm (maraging steel wall), 49.4 mm height (Al 2319 wall)",
        "Welding Parameters": {
          "Voltage (V)": "Varies by process (GTAW, GMAW, CMT, PAW)",
          "Current (A)": "Typically 120–140 A for Ti6Al4V and Inconel 625",
          "Heat Input (kJ/mm)": "Not consistently specified",
          "Wire Diameter (mm)": "Typically 1.2 mm",
          "Travel Speed (mm/s)": "Varies; e.g., 2 mm/s for Ti6Al4V",
          "Torch Stand-off Distance (mm)": "Not consistently specified",
          "Torch Angle (Deg)": "Typically 30–35°",
          "Power(kW)": ""
        },
        "Gas Composition": "Pure Argon; CO₂ used for interpass cooling",
        "Gas Flow Rate (LPM)": "Varies; e.g., 13 L/min for laser-based LMD",
        "Wire Feed Rate (mm/s)": "Varies; e.g., 10 m/min (166.7 mm/s)",
        "Bending Moment Test": "",
        "Grain Size (mm)": {
          "At WAAM Deposition": "Varies by alloy; e.g., Ti6Al4V: basketweave Widmanstätten, martensite a'; Al alloys: dendritic grains; Inconel: columnar dendrites",
          "At Base Material": "Not consistently specified"
        },
        "Strength": {
          "At WAAM Deposition": "Ti6Al4V: UTS ~988 MPa, YS ~909 MPa; Al-6.3Cu: UTS ~262 MPa, YS ~128 MPa; Inconel 625: UTS ~721 MPa, YS ~438 MPa",
          "At Base Material": "Ti6Al4V (wrought): UTS ~930 MPa, YS ~860 MPa; Al-2219 (T851): UTS ~390 MPa, YS ~267 MPa; Inconel 625 (wrought): UTS ~855 MPa, YS ~490 MPa"
        },
        "Wear Test": "",
        "Any other testing": "Microhardness, EBSD, SEM, EDS, XRD, tensile testing, porosity mapping, residual stress analysis",
        "Energy Source (LASER/ Arc/ Hybrid)": "Arc (GTAW, GMAW, CMT, PAW); Laser (LMD); Hybrid (interpass rolling + WAAM)",
        "Bead Height": "Typically ~0.5 mm per layer",
        "Bead Width": "Not consistently specified",
        "Overlap (%)": "",
        "No. of Layers": "Varies; e.g., 21 layers (Al 2319), 8 layers (AA5087)",
        "Cooling Methods used": "Natural cooling; interpass cooling with CO₂; interpass cold rolling",
        "Strategies": {
          "“Cold Metal Transfer (CMT) [0/1]”": "“1”",
          "SC (Shielding Control)": "Yes",
          "Time Gap (Pulse)": "Yes (e.g., pulsed plasma arc, interpass dwell)"
        },
        "Any Type of Deffects on WAAM after Deposition": "Porosity (Al alloys), cracking (Inconel, bimetals), oxidation (Ti alloys), delamination (Al/Cu), residual stress and distortion (bimetals)",
        "Finite Element Analysis (FEA) [0/1]": "Yes (residual stress modeling)",
        "Software Used": "",
        "Miscllaneous": "Cold rolling reduces porosity and improves strength; interpass cooling enhances hardness and reduces oxidation; ultrasonic impact treatment improves surface hardness",
        "Residula Stress": "Present; varies by alloy and process; reduced by rolling and cooling",
        "Distortion Measurement (mm)": "; bending distortion observed post-clamp release"
      }
    ]
  },
  {
    "Serial No.": "2018-39",
    "Data": [
      {
        "DOI No.": "10.1016/j.jmapro.2018.08.001",
        "Authors": "Bintao Wu, Zengxi Pan, Donghong Ding, Dominic Cuiuri, Huijun Li, Jing Xu, John Norrish",
        "Authors Institute": "University of Wollongong, Foshan University, Tsinghua University",
        "Year": 2018,
        "Journal Name": "Journal of Manufacturing Processes",
        "Article Title": "A review of the wire arc additive manufacturing of metals: properties, defects and quality improvement",
        "Category of Paper (Review/ Research/ Thesis)": "Review",
        "WAAM wise Material": {
          "Material": "Multiple alloys (Ti6Al4V, Al-6.3Cu, Inconel 625, Fe3Al, Al/Ti, Al/Cu, Fe/Ni, Fe/Cu)",
          "Composition": "Varies by alloy; examples include Ti: ~90%, Al: ~6%, V: ~4% (Ti6Al4V); Cu: ~6.3%, Al: balance (Al-6.3Cu); Ni: ~61%, Cr: ~21.5%, Mo: ~9%, Nb: ~3.6% (Inconel 625)"
        },
        "WAAM Working Area (mm3)": "Varies; examples include 400 × 123 × 10 mm (maraging steel wall), 49.4 mm height (Al 2319 wall)",
        "Welding Parameters": {
          "Voltage (V)": "Varies by process (GTAW, GMAW, CMT, PAW)",
          "Current (A)": "Typically 120–140 A for Ti6Al4V and Inconel 625",
          "Heat Input (kJ/mm)": "Not consistently specified",
          "Wire Diameter (mm)": "Typically 1.2 mm",
          "Travel Speed (mm/s)": "Varies; e.g., 2 mm/s for Ti6Al4V",
          "Torch Stand-off Distance (mm)": "Not consistently specified",
          "Torch Angle (Deg)": "Typically 30–35°",
          "Power(kW)": ""
        },
        "Gas Composition": "Pure Argon; CO₂ used for interpass cooling",
        "Gas Flow Rate (LPM)": "Varies; e.g., 13 L/min for laser-based LMD",
        "Wire Feed Rate (mm/s)": "Varies; e.g., 10 m/min (166.7 mm/s)",
        "Bending Moment Test": "",
        "Grain Size (mm)": {
          "At WAAM Deposition": "Varies by alloy; e.g., Ti6Al4V: basketweave Widmanstätten, martensite a'; Al alloys: dendritic grains; Inconel: columnar dendrites",
          "At Base Material": "Not consistently specified"
        },
        "Strength": {
          "At WAAM Deposition": "Ti6Al4V: UTS ~988 MPa, YS ~909 MPa; Al-6.3Cu: UTS ~262 MPa, YS ~128 MPa; Inconel 625: UTS ~721 MPa, YS ~438 MPa",
          "At Base Material": "Ti6Al4V (wrought): UTS ~930 MPa, YS ~860 MPa; Al-2219 (T851): UTS ~390 MPa, YS ~267 MPa; Inconel 625 (wrought): UTS ~855 MPa, YS ~490 MPa"
        },
        "Wear Test": "",
        "Any other testing": "Microhardness, EBSD, SEM, EDS, XRD, tensile testing, porosity mapping, residual stress analysis",
        "Energy Source (LASER/ Arc/ Hybrid)": "Arc (GTAW, GMAW, CMT, PAW); Laser (LMD); Hybrid (interpass rolling + WAAM)",
        "Bead Height": "Typically ~0.5 mm per layer",
        "Bead Width": "Not consistently specified",
        "Overlap (%)": "",
        "No. of Layers": "Varies; e.g., 21 layers (Al 2319), 8 layers (AA5087)",
        "Cooling Methods used": "Natural cooling; interpass cooling with CO₂; interpass cold rolling",
        "Strategies": {
          "“Cold Metal Transfer (CMT) [0/1]”": "“1”",
          "SC (Shielding Control)": "Yes",
          "Time Gap (Pulse)": "Yes (e.g., pulsed plasma arc, interpass dwell)"
        },
        "Any Type of Deffects on WAAM after Deposition": "Porosity (Al alloys), cracking (Inconel, bimetals), oxidation (Ti alloys), delamination (Al/Cu), residual stress and distortion (bimetals)",
        "Finite Element Analysis (FEA) [0/1]": "Yes (residual stress modeling)",
        "Software Used": "",
        "Miscllaneous": "Cold rolling reduces porosity and improves strength; interpass cooling enhances hardness and reduces oxidation; ultrasonic impact treatment improves surface hardness",
        "Residula Stress": "Present; varies by alloy and process; reduced by rolling and cooling",
        "Distortion Measurement (mm)": "; bending distortion observed post-clamp release"
      }
    ]
  },
  {
    "Serial No.": "2018-40",
    "Data": [
      {
        "DOI No.": "10.1016/j.proeng.2018.11.002",
        "Authors": "Yong Liu, Zengxi Pan, Donghong Ding, Dominic Cuiuri, Huijun Li",
        "Authors Institute": "University of Wollongong, Australia",
        "Year": 2018,
        "Journal Name": "Procedia Engineering",
        "Article Title": "Wire arc additive manufacturing of AZ31 magnesium alloy wall structure",
        "Category of Paper (Review/ Research/ Thesis)": "Research",
        "WAAM wise Material": {
          "Material": "AZ31 magnesium alloy",
          "Composition": "Mg: balance, Al: ~3%, Zn: ~1%, Mn: ~0.3%"
        },
        "WAAM Working Area (mm3)": "Wall dimensions: 100 mm × 10 mm × 50 mm",
        "Welding Parameters": {
          "Voltage (V)": "",
          "Current (A)": "120 A",
          "Heat Input (kJ/mm)": "",
          "Wire Diameter (mm)": "1.2 mm",
          "Travel Speed (mm/s)": "2 mm/s (converted from 120 mm/min)",
          "Torch Stand-off Distance (mm)": "3 mm",
          "Torch Angle (Deg)": "",
          "Power(kW)": ""
        },
        "Gas Composition": "Pure Argon",
        "Gas Flow Rate (LPM)": "15 L/min",
        "Wire Feed Rate (mm/s)": "13.3 mm/s (converted from 800 mm/min)",
        "Bending Moment Test": "",
        "Grain Size (mm)": {
          "At WAAM Deposition": "Fine equiaxed grains in lower layers; coarser grains in upper layers due to heat accumulation",
          "At Base Material": ""
        },
        "Strength": {
          "At WAAM Deposition": "UTS: ~240 MPa; YS: ~160 MPa; Elongation: ~12%",
          "At Base Material": ""
        },
        "Wear Test": "",
        "Any other testing": "Microhardness, SEM, EDS, XRD, tensile testing, EBSD",
        "Energy Source (LASER/ Arc/ Hybrid)": "Arc (GTAW-based WAAM)",
        "Bead Height": "",
        "Bead Width": "",
        "Overlap (%)": "",
        "No. of Layers": 25,
        "Cooling Methods used": "Natural cooling; interpass temperature controlled at 150 °C, 300 °C, and 450 °C",
        "Strategies": {
          "“Cold Metal Transfer (CMT) [0/1]”": "“0”",
          "SC (Shielding Control)": "Yes",
          "Time Gap (Pulse)": "Yes (interpass dwell time adjusted)"
        },
        "Any Type of Deffects on WAAM after Deposition": "No major defects; minor porosity and grain coarsening at higher interpass temperatures",
        "“Finite Element Analysis (FEA) [0/1]”": "“0”",
        "Software Used": "",
        "Miscllaneous": "Lower interpass temperature promoted grain refinement and improved mechanical properties; fracture surfaces showed ductile behavior with dimple morphology",
        "Residula Stress": "",
        "Distortion Measurement (mm)": ""
      }
    ]
  },
  {
    "Serial No.": "2018-41",
    "Data": [
      {
        "DOI No.": "10.1016/j.promfg.2018.04.003",
        "Authors": "Yong Liu, Zengxi Pan, Donghong Ding, Dominic Cuiuri, Huijun Li",
        "Authors Institute": "University of Wollongong, Australia",
        "Year": 2018,
        "Journal Name": "Procedia Manufacturing",
        "Article Title": "Wire arc additive manufacturing of AZ91 magnesium alloy wall structure",
        "Category of Paper (Review/ Research/ Thesis)": "Research",
        "WAAM wise Material": {
          "Material": "AZ91 magnesium alloy",
          "Composition": "Mg: balance, Al: ~9%, Zn: ~1%, Mn: ~0.3%"
        },
        "WAAM Working Area (mm3)": "Wall dimensions: 100 mm × 10 mm × 50 mm",
        "Welding Parameters": {
          "Voltage (V)": "",
          "Current (A)": "120 A",
          "Heat Input (kJ/mm)": "",
          "Wire Diameter (mm)": "1.2 mm",
          "Travel Speed (mm/s)": "2 mm/s (converted from 120 mm/min)",
          "Torch Stand-off Distance (mm)": "3 mm",
          "Torch Angle (Deg)": "",
          "Power(kW)": ""
        },
        "Gas Composition": "Pure Argon",
        "Gas Flow Rate (LPM)": "15 L/min",
        "Wire Feed Rate (mm/s)": "13.3 mm/s (converted from 800 mm/min)",
        "Bending Moment Test": "",
        "Grain Size (mm)": {
          "At WAAM Deposition": "Fine equiaxed grains in lower layers; coarser grains in upper layers due to heat accumulation",
          "At Base Material": ""
        },
        "Strength": {
          "At WAAM Deposition": "UTS: ~250 MPa; YS: ~165 MPa; Elongation: ~10%",
          "At Base Material": ""
        },
        "Wear Test": "",
        "Any other testing": "Microhardness, SEM, EDS, XRD, tensile testing, EBSD",
        "Energy Source (LASER/ Arc/ Hybrid)": "Arc (GTAW-based WAAM)",
        "Bead Height": "",
        "Bead Width": "",
        "Overlap (%)": "",
        "No. of Layers": 25,
        "Cooling Methods used": "Interpass temperature controlled at 150 °C, 300 °C, and 450 °C",
        "Strategies": {
          "“Cold Metal Transfer (CMT) [0/1]”": "“0”",
          "SC (Shielding Control)": "Yes",
          "Time Gap (Pulse)": "Yes (interpass dwell time adjusted)"
        },
        "Any Type of Deffects on WAAM after Deposition": "Minor porosity and grain coarsening at higher interpass temperatures; no major cracks",
        "“Finite Element Analysis (FEA) [0/1]”": "“0”",
        "Software Used": "",
        "Miscllaneous": "Lower interpass temperature promoted grain refinement and improved mechanical properties; fracture surfaces showed ductile behavior with dimple morphology",
        "Residula Stress": "",
        "Distortion Measurement (mm)": ""
      }
    ]
  },
  {
    "Serial No.": "2018-42",
    "Data": [
      {
        "DOI No.": "10.1016/j.promfg.2018.04.003",
        "Authors": "Yong Liu, Zengxi Pan, Donghong Ding, Dominic Cuiuri, Huijun Li",
        "Authors Institute": "University of Wollongong, Australia",
        "Year": 2018,
        "Journal Name": "Procedia Manufacturing",
        "Article Title": "Wire arc additive manufacturing of AZ91 magnesium alloy wall structure",
        "Category of Paper (Review/ Research/ Thesis)": "Research",
        "WAAM wise Material": {
          "Material": "AZ91 magnesium alloy",
          "Composition": "Al: ~9%, Zn: ~1%, Mn: ~0.3%, Mg: balance"
        },
        "WAAM Working Area (mm3)": "Wall dimensions: 100 mm × 10 mm × 50 mm",
        "Welding Parameters": {
          "Voltage (V)": "",
          "Current (A)": "120 A",
          "Heat Input (kJ/mm)": "",
          "Wire Diameter (mm)": "1.2 mm",
          "Travel Speed (mm/s)": "2 mm/s",
          "Torch Stand-off Distance (mm)": "3 mm",
          "Torch Angle (Deg)": "",
          "Power(kW)": ""
        },
        "Gas Composition": "Pure Argon",
        "Gas Flow Rate (LPM)": "15 L/min",
        "Wire Feed Rate (mm/s)": "13.3 mm/s",
        "Bending Moment Test": "",
        "Grain Size (mm)": {
          "At WAAM Deposition": "Fine equiaxed grains in lower layers; coarser grains in upper layers due to heat accumulation",
          "At Base Material": ""
        },
        "Strength": {
          "At WAAM Deposition": "UTS: ~250 MPa; YS: ~165 MPa; Elongation: ~10%",
          "At Base Material": ""
        },
        "Wear Test": "",
        "Any other testing": "Microhardness, SEM, EDS, XRD, EBSD, tensile testing",
        "Energy Source (LASER/ Arc/ Hybrid)": "Arc (GTAW-based WAAM)",
        "Bead Height": "",
        "Bead Width": "",
        "Overlap (%)": "",
        "No. of Layers": 25,
        "Cooling Methods used": "Interpass temperature controlled at 150 °C, 300 °C, and 450 °C",
        "Strategies": {
          "“Cold Metal Transfer (CMT) [0/1]”": "“0”",
          "SC (Shielding Control)": "Yes",
          "Time Gap (Pulse)": "Yes"
        },
        "Any Type of Deffects on WAAM after Deposition": "Minor porosity and grain coarsening at higher interpass temperatures; no major cracks",
        "“Finite Element Analysis (FEA) [0/1]”": "“0”",
        "Software Used": "",
        "Miscllaneous": "Lower interpass temperature promoted grain refinement and improved mechanical properties; fracture surfaces showed ductile behavior with dimple morphology",
        "Residula Stress": "",
        "Distortion Measurement (mm)": ""
      }
    ]
  },
  {
    "Serial No.": "2018-43",
    "Data": [
      {
        "DOI No.": "10.1016/j.addma.2018.08.004",
        "Authors": "Bintao Wu, Zengxi Pan, Donghong Ding, Dominic Cuiuri, Huijun Li",
        "Authors Institute": "University of Wollongong, Australia; Foshan University, China",
        "Year": 2018,
        "Journal Name": "Additive Manufacturing",
        "Article Title": "Effects of heat accumulation on microstructure and mechanical properties of Ti6Al4V alloy deposited by wire arc additive manufacturing",
        "Category of Paper (Review/ Research/ Thesis)": "Research",
        "WAAM wise Material": {
          "Material": "Ti6Al4V",
          "Composition": "Al: ~6.2%, V: ~4.0%, C: ~0.08%, Fe: ~0.40%, H: ~0.015%, N: ~0.05%, O: ~0.20%, Ti: balance"
        },
        "WAAM Working Area (mm3)": "Wall dimensions: 150 mm length × 15 layers height",
        "Welding Parameters": {
          "Voltage (V)": "12 V",
          "Current (A)": "110 A",
          "Heat Input (kJ/mm)": "",
          "Wire Diameter (mm)": "1.2 mm",
          "Travel Speed (mm/s)": "1.58 mm/s",
          "Torch Stand-off Distance (mm)": "3 mm",
          "Torch Angle (Deg)": "60°",
          "Power(kW)": 1320.0
        },
        "Gas Composition": "Pure Argon (99.995%)",
        "Gas Flow Rate (LPM)": "10 L/min (torch) + 10 L/min (trailing shield)",
        "Wire Feed Rate (mm/s)": "16.67 mm/s",
        "Bending Moment Test": "",
        "Grain Size (mm)": {
          "At WAAM Deposition": "Lamellar α grains: 0.89–1.89 µm depending on layer height",
          "At Base Material": ""
        },
        "Strength": {
          "At WAAM Deposition": "YS: 844–892 MPa; UTS: 958–1049 MPa (lower layers); significant drop above 200°C interpass temperature",
          "At Base Material": "YS: 884 ± 27 MPa; UTS: 995 ± 29 MPa; Elongation: ~18.6%"
        },
        "Wear Test": "",
        "Any other testing": "OM, XRD, SEM, EDS, tensile testing, fractography",
        "Energy Source (LASER/ Arc/ Hybrid)": "Arc (GTAW-based WAAM)",
        "Bead Height": "",
        "Bead Width": "7.5–10 mm (layer width variation)",
        "Overlap (%)": "",
        "No. of Layers": 15,
        "Cooling Methods used": "Natural cooling; interpass dwell time: 125 s",
        "Strategies": {
          "“Cold Metal Transfer (CMT) [0/1]”": "“0”",
          "SC (Shielding Control)": "Yes (localized shielding)",
          "Time Gap (Pulse)": "Yes (dwell time between layers)"
        },
        "Any Type of Deffects on WAAM after Deposition": "Oxidation and brittle fracture above 200°C interpass temperature; colony α formation; reduced ductility",
        "“Finite Element Analysis (FEA) [0/1]”": "“0”",
        "Software Used": "",
        "Miscllaneous": "Heat accumulation affects phase evolution and mechanical properties; fracture mode transitions from ductile to brittle with height",
        "Residula Stress": "",
        "Distortion Measurement (mm)": ""
      }
    ]
  },
  {
    "Serial No.": "2018-44",
    "Data": [
      {
        "DOI No.": "10.1016/j.addma.2018.04.003",
        "Authors": "Sergio Ríos, Paul A. Colegrove, Filomeno Martina, Stewart W. Williams",
        "Authors Institute": "Cranfield University, UK; University of Magallanes, Chile",
        "Year": 2018,
        "Journal Name": "Additive Manufacturing",
        "Article Title": "Analytical process model for wire + arc additive manufacturing",
        "Category of Paper (Review/ Research/ Thesis)": "Research",
        "WAAM wise Material": {
          "Material": "Ti6Al4V",
          "Composition": "Al: ~6.2%, V: ~4.0%, Ti: balance"
        },
        "WAAM Working Area (mm3)": "Not explicitly defined; deposits analyzed for wall width < 12 mm and layer height ~1.6 mm",
        "Welding Parameters": {
          "Voltage (V)": "TIG: ~12 V (assumed); Plasma: 21.6–23.3 V",
          "Current (A)": "TIG: 120–220 A; Plasma: 100–229 A",
          "Heat Input (kJ/mm)": "Predicted power: 734–2076 W; ±20% accuracy",
          "Wire Diameter (mm)": "; assumed standard 1.2 mm",
          "Travel Speed (mm/s)": "TIG: 2–6 mm/s; Plasma: 5 mm/s",
          "Torch Stand-off Distance (mm)": "",
          "Torch Angle (Deg)": "",
          "Power(kW)": 1848.0
        },
        "Gas Composition": "Argon",
        "Gas Flow Rate (LPM)": "Plasma: 0.8–5 L/min",
        "Wire Feed Rate (mm/s)": "TIG: 20–66.7 mm/s; Plasma: 50 mm/s",
        "Bending Moment Test": "",
        "Grain Size (mm)": {
          "At WAAM Deposition": "; model focuses on geometric prediction",
          "At Base Material": ""
        },
        "Strength": {
          "At WAAM Deposition": "; model predicts geometry, not mechanical properties",
          "At Base Material": ""
        },
        "Wear Test": "",
        "Any other testing": "Coordinate measurement machine (CMM), metallographic analysis",
        "Energy Source (LASER/ Arc/ Hybrid)": "Arc (TIG and Plasma)",
        "Bead Height": "Layer height ~1.6 mm",
        "Bead Width": "Wall width < 12 mm",
        "Overlap (%)": "",
        "No. of Layers": "Single-layer and multi-layer deposits analyzed",
        "Cooling Methods used": "Interpass temperature considered (373 K to 673 K)",
        "Strategies": {
          "“Cold Metal Transfer (CMT) [0/1]”": "“0”",
          "“SC (Shielding Control)”": "““",
          "Time Gap (Pulse)": "Yes (pulsed TIG used)"
        },
        "Any Type of Deffects on WAAM after Deposition": "Molten pool depression observed in plasma; no porosity or cracking reported",
        "“Finite Element Analysis (FEA) [0/1]”": "“0”",
        "Software Used": "",
        "Miscllaneous": "Model integrates capillarity theory and heat conduction to predict layer height and wall width; cylindrical approximation valid for radii < 6 mm",
        "Residula Stress": "",
        "Distortion Measurement (mm)": ""
      }
    ]
  },
  {
    "Serial No.": "2018-45",
    "Data": [
      {
        "DOI No.": "10.1016/j.addma.2018.06.015",
        "Authors": "J.R. Hönnige, P.A. Colegrove, S. Ganguly, E. Eimer, S. Kabra, S. Williams",
        "Authors Institute": "Cranfield University, UK; Rutherford Appleton Laboratory, UK",
        "Year": 2018,
        "Journal Name": "Additive Manufacturing",
        "Article Title": "Control of residual stress and distortion in aluminium wire + arc additive manufacture with rolling",
        "Category of Paper (Review/ Research/ Thesis)": "Research",
        "WAAM wise Material": {
          "Material": "ER2319 aluminium alloy",
          "Composition": "Al: balance, Cu: 5.8–6.8%, Mg: ≤0.02%, Mn: 0.2–0.4%, Ti: 0.1–0.2%, Zr: 0.1–0.25%, Zn: ≤0.1%, Si: ≤0.2%, Fe: ≤0.3%, V: 0.05–0.15%"
        },
        "WAAM Working Area (mm3)": "Wall: 250 mm length × ~24 mm height × ~5.5 mm width",
        "Welding Parameters": {
          "Voltage (V)": "; arc power ~2.77–3.63 kW",
          "Current (A)": "Varied: 120 A to 167 A",
          "Heat Input (kJ/mm)": "Not directly specified",
          "Wire Diameter (mm)": "1.2 mm",
          "Travel Speed (mm/s)": "10 mm/s",
          "Torch Stand-off Distance (mm)": "12 mm",
          "Torch Angle (Deg)": "",
          "Power(kW)": 332.4
        },
        "Gas Composition": "100% Argon",
        "Gas Flow Rate (LPM)": "25 L/min",
        "Wire Feed Rate (mm/s)": "100 mm/s (initial layers increased by 33%)",
        "Bending Moment Test": "",
        "Grain Size (mm)": {
          "At WAAM Deposition": "Large columnar dendritic grains; refined with rolling",
          "At Base Material": ""
        },
        "Strength": {
          "At WAAM Deposition": "YS: ~125 MPa; UTS: ~260 MPa; Hardness: ~75–85 HV",
          "At Base Material": ""
        },
        "Wear Test": "",
        "Any other testing": "Neutron diffraction, Vickers hardness, SEM, optical microscopy",
        "Energy Source (LASER/ Arc/ Hybrid)": "Arc (CMT-based WAAM)",
        "Bead Height": "Layer height: ~2.7 mm (unrolled); reduced to ~1.33 mm (rolled)",
        "Bead Width": "Effective wall width: ~5.5 mm (unrolled); up to ~10.3 mm (rolled)",
        "Overlap (%)": "",
        "No. of Layers": "9 (unrolled); up to 18 (rolled)",
        "Cooling Methods used": "Natural cooling; 45 s interpass delay",
        "Strategies": {
          "“Cold Metal Transfer (CMT) [0/1]”": "“1”",
          "“SC (Shielding Control)”": "““",
          "Time Gap (Pulse)": "Yes"
        },
        "Any Type of Deffects on WAAM after Deposition": "Porosity reduced/eliminated by rolling; distortion mitigated",
        "“Finite Element Analysis (FEA) [0/1]”": "“0”",
        "Software Used": "",
        "Miscllaneous": "Vertical inter-pass rolling and side rolling effectively control residual stress and distortion; rolling promotes precipitation and work hardening; lattice parameter increases with rolling due to reduced Cu in solid solution",
        "Residula Stress": "Up to 130 MPa (as-deposited); reduced or inverted with rolling",
        "Distortion Measurement (mm)": "Up to 2 mm (unrolled); eliminated or inverted with rolling"
      }
    ]
  },
  {
    "Serial No.": "2018-46",
    "Data": [
      {
        "DOI No.": "10.1016/j.addma.2018.01.007",
        "Authors": "Filippo Montevecchi, Giuseppe Venturini, Niccolò Grossi, Antonio Scippa, Gianni Campatelli",
        "Authors Institute": "University of Firenze, Italy",
        "Year": 2018,
        "Journal Name": "Additive Manufacturing",
        "Article Title": "Idle time selection for wire-arc additive manufacturing: A finite element-based technique",
        "Category of Paper (Review/ Research/ Thesis)": "Research",
        "WAAM wise Material": {
          "Material": "ER70S-6 (carbon steel)",
          "Composition": "Fe: balance, Mn: ~1.6%, Si: ~0.9%, C: ~0.06%, S: ~0.035%, P: ~0.025%"
        },
        "WAAM Working Area (mm3)": "Airfoil geometry: ~140 mm length × ~60 mm height × ~5 mm width",
        "Welding Parameters": {
          "Voltage (V)": "18 V",
          "Current (A)": "80 A",
          "Heat Input (kJ/mm)": "Not directly specified; total power ~1440 W",
          "Wire Diameter (mm)": "0.8 mm",
          "Travel Speed (mm/s)": "5 mm/s",
          "Torch Stand-off Distance (mm)": "",
          "Torch Angle (Deg)": "",
          "Power(kW)": 1440.0
        },
        "Gas Composition": "100% Argon",
        "Gas Flow Rate (LPM)": "",
        "Wire Feed Rate (mm/s)": "76.7 mm/s",
        "Bending Moment Test": "",
        "Grain Size (mm)": {
          "At WAAM Deposition": "; focus was on thermal modeling and geometry",
          "At Base Material": ""
        },
        "Strength": {
          "At WAAM Deposition": "",
          "At Base Material": ""
        },
        "Wear Test": "",
        "Any other testing": "Thermocouple validation, CMM surface deviation analysis",
        "Energy Source (LASER/ Arc/ Hybrid)": "Arc (GMAW-based WAAM)",
        "Bead Height": "~1.5 mm",
        "Bead Width": "~5 mm",
        "Overlap (%)": "",
        "No. of Layers": 41,
        "Cooling Methods used": "Idle time scheduling via FE-based thermal simulation",
        "Strategies": {
          "“Cold Metal Transfer (CMT) [0/1]”": "“0”",
          "“SC (Shielding Control)”": "““",
          "Time Gap (Pulse)": "Yes (layer-wise idle time control)"
        },
        "Any Type of Deffects on WAAM after Deposition": "None observed; no structural collapse due to optimized idle times",
        "“Finite Element Analysis (FEA) [0/1]”": "“1”",
        "Software Used": "LS-DYNA (thermal simulation with custom heat source and activation model)",
        "Miscllaneous": "Idle time scheduling based on layer-specific control nodes; molten pool volume stabilized across layers; simulation validated with thermocouple and CMM",
        "Residula Stress": "",
        "Distortion Measurement (mm)": "Surface deviation: ~0.39–0.65 mm (within WAAM waviness range)"
      }
    ]
  },
  {
    "Serial No.": "2018-47",
    "Data": [
      {
        "DOI No.": "10.1016/j.addma.2018.03.006",
        "Authors": "Anthony R. McAndrew, Marta Alvarez Rosales, Paul A. Colegrove, Jan R. Hönnige, Alistair Hob, Romain Fayolle, Kamal Eyitayo, Ioan Stan, Punyawee Sukrongpang, Antoine Crochemore, Zsolt Pinter",
        "Authors Institute": "Cranfield University, UK; University of Manchester, UK",
        "Year": 2018,
        "Journal Name": "Additive Manufacturing",
        "Article Title": "Interpass rolling of Ti-6Al-4V wire + arc additively manufactured features for microstructural refinement",
        "Category of Paper (Review/ Research/ Thesis)": "Research",
