Repository: Tamim1803/MTP

File: WAAM.json (part 9 of 11)
[
        "WAAM wise Material": {
          "Material": "Ti-6Al-4V",
          "Composition": "Al: 5.5–6.75%, V: 3.5–4.5%, Fe: ≤0.22%, O: 0.12–0.18%, C: ≤0.05%, N: ≤0.03%, H: ≤0.015%, Y: ≤0.005%, Ti: balance"
        },
        "WAAM Working Area (mm3)": "Thick wall: 150 mm (L) × 22 mm (W) × ~20 mm (H); Intersections: 180 mm × 180 mm substrate with 20 mm high walls",
        "Welding Parameters": {
          "Voltage (V)": "",
          "Current (A)": "190–200 A",
          "Heat Input (kJ/mm)": "",
          "Wire Diameter (mm)": "1.14 mm",
          "Travel Speed (mm/s)": "3.33 mm/s (200 mm/min)",
          "Torch Stand-off Distance (mm)": "8 mm",
          "Torch Angle (Deg)": "45° wire feed angle",
          "Power(kW)": ""
        },
        "Gas Composition": "100% Argon",
        "Gas Flow Rate (LPM)": "195 L/min",
        "Wire Feed Rate (mm/s)": "36.7–40 mm/s (2.2–2.4 m/min)",
        "Bending Moment Test": "",
        "Grain Size (mm)": {
          "At WAAM Deposition": "Large columnar prior β grains (~1.2 mm² area)",
          "At Base Material": ""
        },
        "Strength": {
          "At WAAM Deposition": "in this paper",
          "At Base Material": ""
        },
        "Wear Test": "",
        "Any other testing": "Optical microscopy, EBSD, SEM, grain size analysis (ASTM E-112), β-phase reconstruction, strain mapping",
        "Energy Source (LASER/ Arc/ Hybrid)": "Arc (Plasma-based WAAM)",
        "Bead Height": "1.65 mm (3 overlapping passes)",
        "Bead Width": "22 mm (effective wall width)",
        "Overlap (%)": "50% overlap between passes",
        "No. of Layers": 12,
        "Cooling Methods used": "Natural cooling; interpass rolling applied below 100 °C",
        "Strategies": {
          "“Cold Metal Transfer (CMT) [0/1]”": "“0”",
          "SC (Shielding Control)": "Yes (WAAM-Shield local shielding device)",
          "Time Gap (Pulse)": "Yes (45 s post-deposition shielding delay)"
        },
        "Any Type of Deffects on WAAM after Deposition": "No major porosity; grain anisotropy reduced by rolling; oxidation minimized",
        "“Finite Element Analysis (FEA) [0/1]”": "“0”",
        "Software Used": "Not applicable",
        "Miscllaneous": "Inverted profile rollers (1–3 mm radius) used to induce subsurface strain; EBSD strain maps show deformation up to 3 mm depth; rolling improves grain uniformity and reduces anisotropy; optimal roller step distance equals groove width",
        "Residula Stress": "Reduced via rolling;",
        "Distortion Measurement (mm)": ""
      }
    ]
  },
  {
    "Serial No.": "2018-48",
    "Data": [
      {
        "DOI No.": "10.1016/j.addma.2018.08.003",
        "Authors": "O.O. Marenych, D. Ding, Z. Pan, A.G. Kostryzhev, H. Li, S. van Duin",
        "Authors Institute": "University of Wollongong, Australia; Defence Materials Technology Centre, Australia",
        "Year": 2018,
        "Journal Name": "Additive Manufacturing",
        "Article Title": "Effect of chemical composition on microstructure, strength and wear resistance of wire deposited Ni-Cu alloys",
        "Category of Paper (Review/ Research/ Thesis)": "Research",
        "WAAM wise Material": {
          "Material": "Monel K500 and FM60 (ERNiCu-7)",
          "Composition": {
            "Monel K500": "Ni: 68.3%, Cu: balance, Al: 3.0%, Ti: 0.5%, Mn: 0.8%, Fe: 1.29%, C: 0.088%",
            "FM60": "Ni: 67.2%, Cu: balance, Al: 0.2%, Ti: 1.5%, Mn: 3.2%, Fe: 0.08%, C: 0.004%"
          }
        },
        "WAAM Working Area (mm3)": "Wall: 180 mm length × 40 mm height; Plate: 180 mm length × 55 mm width",
        "Welding Parameters": {
          "Voltage (V)": "",
          "Current (A)": "",
          "Heat Input (kJ/mm)": "",
          "Wire Diameter (mm)": "Monel K500: 1.0 mm; FM60: 1.2 mm",
          "Travel Speed (mm/s)": "5 mm/s, 6.67 mm/s, 8.33 mm/s (300, 400, 500 mm/min)",
          "Torch Stand-off Distance (mm)": "",
          "Torch Angle (Deg)": "",
          "Power(kW)": ""
        },
        "Gas Composition": "100% Argon",
        "Gas Flow Rate (LPM)": "",
        "Wire Feed Rate (mm/s)": "138.3 mm/s (8.3 m/min)",
        "Bending Moment Test": "",
        "Grain Size (mm)": {
          "At WAAM Deposition": "SDAS: Monel K500: 4–9 µm; FM60: 6–12 µm",
          "At Base Material": "Monel K500: ~25 µm"
        },
        "Strength": {
          "At WAAM Deposition": {
            "Monel K500": "YS: 160–170 MPa; UTS: 408–430 MPa; Elongation: 47–51%",
            "FM60": "YS: 146–160 MPa; UTS: 356–363 MPa; Elongation: 47–48%"
          },
          "At Base Material": ""
        },
        "Wear Test": "Yes (pin-on-disk with SS316 ball, 15 N load, 600 m path)",
        "Any other testing": "Hardness (Vickers), SEM, EDS, tensile testing, optical microscopy",
        "Energy Source (LASER/ Arc/ Hybrid)": "Arc (CMT-based WAAM)",
        "Bead Height": "Varied with speed;",
        "Bead Width": "Varied with speed;",
        "Overlap (%)": "",
        "No. of Layers": "Wall: varies with speed; Plate: single-layer multi-bead",
        "Cooling Methods used": "Natural cooling",
        "Strategies": {
          "“Cold Metal Transfer (CMT) [0/1]”": "“1”",
          "“SC (Shielding Control)”": "““",
          "Time Gap (Pulse)": "No"
        },
        "Any Type of Deffects on WAAM after Deposition": "Moderate Cu segregation; no major defects reported",
        "“Finite Element Analysis (FEA) [0/1]”": "“0”",
        "Software Used": "Not applicable",
        "Miscllaneous": "Monel K500 showed finer SDAS and higher TiCN particle density despite lower Ti content; FM60 had more Mn-rich precipitates; wear resistance correlated with toughness and hardness",
        "Residula Stress": "",
        "Distortion Measurement (mm)": ""
      }
    ]
  },
  {
    "Serial No.": "2018-49",
    "Data": [
      {
        "DOI No.": "10.1016/j.addma.2018.08.008",
        "Authors": "Chen Shen, Zengxi Pan, Donghong Ding, Lei Yuan, Ning Nie, Ying Wang, Dongzhi Luo, Dominic Cuiuri, Stephen van Duin, Huijun Li",
        "Authors Institute": "University of Wollongong, Australia; Foshan University, China; Tianjin University, China; Defence Materials Technology Centre, Australia",
        "Year": 2018,
        "Journal Name": "Additive Manufacturing",
        "Article Title": "The influence of post-production heat treatment on the multi-directional properties of nickel-aluminum bronze alloy fabricated using wire-arc additive manufacturing process",
        "Category of Paper (Review/ Research/ Thesis)": "Research",
        "WAAM wise Material": {
          "Material": "Nickel-Aluminum Bronze (NAB)",
          "Composition": "Cu: balance, Al: ~9%, Ni: ~4.5–5.2%, Fe: ~3.5–4.4%, Mn: ~1.1–1.3%, Si: ~0.07–0.1%, Zn/Sn/Pb/Mg/Cr: trace"
        },
        "WAAM Working Area (mm3)": "100 mm × 100 mm × 100 mm cubic block (53 layers)",
        "Welding Parameters": {
          "Voltage (V)": "22 V",
          "Current (A)": "210 A",
          "Heat Input (kJ/mm)": "0.554 kJ/mm",
          "Wire Diameter (mm)": "1.2 mm",
          "Travel Speed (mm/s)": "8.33 mm/s",
          "Torch Stand-off Distance (mm)": "",
          "Torch Angle (Deg)": "",
          "Power(kW)": 4620.0
        },
        "Gas Composition": "Pure Argon",
        "Gas Flow Rate (LPM)": "25 L/min",
        "Wire Feed Rate (mm/s)": "116.7 mm/s",
        "Bending Moment Test": "",
        "Grain Size (mm)": {
          "At WAAM Deposition": "Layer bands: coarse Widmanstätten α and martensitic β; deposition layers: fine columnar α with intragranular lamellae",
          "At Base Material": ""
        },
        "Strength": {
          "At WAAM Deposition": "AF condition: UTS ~709 MPa (longitudinal), YS ~379 MPa, Elongation ~39.7%",
          "At Base Material": "Cast NAB: UTS ~680 MPa, YS ~280 MPa, Elongation ~15%"
        },
        "Wear Test": "",
        "Any other testing": "Hardness (Vickers Hv1), SEM, EDS, XRD, tensile testing in three directions, fractography",
        "Energy Source (LASER/ Arc/ Hybrid)": "Arc (GMAW-CMT)",
        "Bead Height": "0.9 mm per layer",
        "Bead Width": "9.5 mm",
        "Overlap (%)": "",
        "No. of Layers": 53,
        "Cooling Methods used": "Interpass temperature controlled at 100 °C",
        "Strategies": {
          "“Cold Metal Transfer (CMT) [0/1]”": "“1”",
          "“SC (Shielding Control)”": "““",
          "Time Gap (Pulse)": "Yes"
        },
        "Any Type of Deffects on WAAM after Deposition": "No porosity; anisotropy observed in mechanical properties; microstructural heterogeneity between layer bands and deposition layers",
        "“Finite Element Analysis (FEA) [0/1]”": "“0”",
        "Software Used": "Not applicable",
        "Miscllaneous": "Post-production heat treatments (quenching + tempering at 450–750 °C) reduce anisotropy and enhance ductility; optimal properties at 650 °C tempering due to fine KIV-phase precipitation",
        "Residula Stress": "",
        "Distortion Measurement (mm)": ""
      }
    ]
  },
  {
    "Serial No.": "2018-50",
    "Data": [
      {
        "DOI No.": "10.1016/j.addma.2018.10.026",
        "Authors": "Hisataka Takagi, Hiroyuki Sasahara, Takeyuki Abe, Hiroki Sannomiya, Shinichiro Nishiyama, Shuichiro Ohta, Kunimitsu Nakamura",
        "Authors Institute": "Tokyo University of Agriculture and Technology, Japan Fine Steel Co., Ltd.",
        "Year": 2018,
        "Journal Name": "Additive Manufacturing",
        "Article Title": "Material-property evaluation of magnesium alloys fabricated using wire-and-arc-based additive manufacturing",
        "Category of Paper (Review/ Research/ Thesis)": "Research",
        "WAAM wise Material": {
          "Material": "AZ31B magnesium alloy",
          "Composition": "Al: 2.98%, Zn: 0.93%, Mn: 0.38%, Si: 0.01%, Fe: 0.0013%, Cu: 0.0013%, Ni: 0.0005%, Mg: balance"
        },
        "WAAM Working Area (mm3)": "Solid block: ~140 mm × 25 mm × 35 mm",
        "Welding Parameters": {
          "Voltage (V)": "10 V",
          "Current (A)": "100 A",
          "Heat Input (kJ/mm)": "",
          "Wire Diameter (mm)": "1.2 mm",
          "Travel Speed (mm/s)": "13.33 mm/s (800 mm/min)",
          "Torch Stand-off Distance (mm)": "10 mm",
          "Torch Angle (Deg)": "",
          "Power(kW)": 1000.0
        },
        "Gas Composition": "100% Argon",
        "Gas Flow Rate (LPM)": "25 L/min",
        "Wire Feed Rate (mm/s)": "163.3 mm/s (9.8 m/min)",
        "Bending Moment Test": "",
        "Grain Size (mm)": {
          "At WAAM Deposition": "Boundary: ~0.02 mm; Central: ~0.04 mm; Top: ~0.06 mm",
          "At Base Material": ""
        },
        "Strength": {
          "At WAAM Deposition": "UTS: ~239 MPa; 0.2% YS: ~95 MPa; Elongation: ~21%",
          "At Base Material": "Rolled AZ31B-O: UTS: 221–275 MPa; Elongation: ~12%"
        },
        "Wear Test": "",
        "Any other testing": "X-ray CT scanning for porosity; optical microscopy; tensile testing",
        "Energy Source (LASER/ Arc/ Hybrid)": "Arc (MIG-based WAAM)",
        "Bead Height": "",
        "Bead Width": "Varied with current and speed; ~5–8 mm",
        "Overlap (%)": "85% of bead width used for cross-feed",
        "No. of Layers": 10,
        "Cooling Methods used": "Natural cooling; water tank present but not used due to Mg reactivity",
        "Strategies": {
          "“Cold Metal Transfer (CMT) [0/1]”": "“0”",
          "“SC (Shielding Control)”": "““",
          "Time Gap (Pulse)": "Yes (20 s interlayer delay)"
        },
        "Any Type of Deffects on WAAM after Deposition": "No porosity >0.156 mm³; minor defects at substrate interface at lower speeds",
        "“Finite Element Analysis (FEA) [0/1]”": "“0”",
        "Software Used": "Not applicable",
        "Miscllaneous": "Higher torch feed speed led to finer grains and fewer defects; porosity ~0.00025% (1/2000 of die-cast); mechanical properties comparable to rolled AZ31B-O; microstructure coarsens with height due to reduced heat sink effect",
        "Residula Stress": "",
        "Distortion Measurement (mm)": ""
      }
    ]
  },
  {
    "Serial No.": "2018-51",
    "Data": [
      {
        "DOI No.": "10.1016/j.prostr.2018.12.207",
        "Authors": "Ali Waqas, Qin Xiansheng, Xiong Jiangtao, Yang Chaoran, Liu Fan",
        "Authors Institute": "Northwestern Polytechnical University, Xi'an, China",
        "Year": 2018,
        "Journal Name": "Procedia Structural Integrity",
        "Article Title": "Impact toughness of components made by GMAW based additive manufacturing",
        "Category of Paper (Review/ Research/ Thesis)": "Research",
        "WAAM wise Material": {
          "Material": "Low carbon steel (AWS ER70S-6)",
          "Composition": "C: 0.1%, Mn: 1.56%, Si: 0.88%, S: 0.012%, P: 0.011%, Ni: 0.01%, Cr: 0.02%, Mo: <0.01%, V: <0.01%, Cu: 0.24%"
        },
        "WAAM Working Area (mm3)": "Thin wall structure; sample dimensions: 55 mm × 10 mm × 5 mm",
        "Welding Parameters": {
          "Voltage (V)": "; optimized for uniform bead height",
          "Current (A)": "; optimized for uniform deposition",
          "Heat Input (kJ/mm)": "",
          "Wire Diameter (mm)": "",
          "Travel Speed (mm/s)": "",
          "Torch Stand-off Distance (mm)": "",
          "Torch Angle (Deg)": "",
          "Power(kW)": ""
        },
        "Gas Composition": "100% Argon",
        "Gas Flow Rate (LPM)": "",
        "Wire Feed Rate (mm/s)": "",
        "Bending Moment Test": "",
        "Grain Size (mm)": {
          "At WAAM Deposition": "ASTM grain size number ~10.5 (fine grains due to thermal cycling)",
          "At Base Material": ""
        },
        "Strength": {
          "At WAAM Deposition": "Not directly measured; inferred ductile behavior from Charpy and hardness",
          "At Base Material": ""
        },
        "Wear Test": "",
        "Any other testing": "Charpy impact test (sub-size specimens), Brinell hardness, metallography, SEM fractography",
        "Energy Source (LASER/ Arc/ Hybrid)": "Arc (GMAW-based WAAM)",
        "Bead Height": "Uniform height achieved via parameter control",
        "Bead Width": "",
        "Overlap (%)": "",
        "No. of Layers": "Multi-layer thin wall; exact number",
        "Cooling Methods used": "Natural cooling; no water tank used due to Mg reactivity",
        "Strategies": {
          "“Cold Metal Transfer (CMT) [0/1]”": "“0”",
          "“SC (Shielding Control)”": "““",
          "Time Gap (Pulse)": "No"
        },
        "Any Type of Deffects on WAAM after Deposition": "None observed; uniform fusion and ductile fracture confirmed",
        "“Finite Element Analysis (FEA) [0/1]”": "“0”",
        "Software Used": "Not applicable",
        "Miscllaneous": "Charpy impact energy: ~94 J (horizontal), ~102 J (vertical); fracture surfaces showed ductile dimple morphology; lateral expansion consistent across directions; no significant anisotropy",
        "Residula Stress": "",
        "Distortion Measurement (mm)": ""
      }
    ]
  },
  {
    "Serial No.": "2018-52",
    "Data": [
      {
        "DOI No.": "10.2478/rmzmag-2018-0015",
        "Authors": "Damjan Klobčar, Maja Lindič, Matija Bušić",
        "Authors Institute": "University of Ljubljana, Slovenia; University of Zagreb, Croatia",
        "Year": 2018,
        "Journal Name": "RMZ – Materials and Geoenvironment",
        "Article Title": "Wire arc additive manufacturing of mild steel",
        "Category of Paper (Review/ Research/ Thesis)": "Research",
        "WAAM wise Material": {
          "Material": "Mild steel (S355 base plate, G3Si1 filler wire)",
          "Composition": "Fe: balance, Si: ~1%, Mn: ~1.5%, C: ~0.1%, P: <0.025%, S: <0.035%"
        },
        "WAAM Working Area (mm3)": "Thin wall: ~100 mm × 22 mm × variable height (up to ~40 mm)",
        "Welding Parameters": {
          "Voltage (V)": "8.8 V (CMT mode)",
          "Current (A)": "59 A (optimal); also tested at 40 A, 90 A, 140 A",
          "Heat Input (kJ/mm)": "103.8 kJ/m (optimal); range: 34.3–137.3 kJ/m",
          "Wire Diameter (mm)": "1.2 mm",
          "Travel Speed (mm/s)": "3 mm/s (optimal); also tested at 5, 7.5, 12 mm/s",
          "Torch Stand-off Distance (mm)": "",
          "Torch Angle (Deg)": "60° (matched to wall angle)",
          "Power(kW)": 435.6
        },
        "Gas Composition": "CORGON 18 (82% Ar + 18% CO₂)",
        "Gas Flow Rate (LPM)": "10 L/min",
        "Wire Feed Rate (mm/s)": "; synchronized with current",
        "Bending Moment Test": "",
        "Grain Size (mm)": {
          "At WAAM Deposition": "; fine-grained structure observed",
          "At Base Material": ""
        },
        "Strength": {
          "At WAAM Deposition": "Not numerically reported; tensile tests performed",
          "At Base Material": ""
        },
        "Wear Test": "",
        "Any other testing": "Vickers hardness (HV), optical microscopy, tensile testing",
        "Energy Source (LASER/ Arc/ Hybrid)": "Arc (MAG/MIG with CMT)",
        "Bead Height": "1–3.5 mm (varied with current and speed)",
        "Bead Width": "3–11 mm (varied with current and speed)",
        "Overlap (%)": "",
        "No. of Layers": "Up to 40 layers in demonstration part",
        "Cooling Methods used": "Natural cooling; interpass temperature monitored",
        "Strategies": {
          "“Cold Metal Transfer (CMT) [0/1]”": "“1”",
          "“SC (Shielding Control)”": "““",
          "Time Gap (Pulse)": "Yes (pause between layers to reduce interpass temperature)"
        },
        "Any Type of Deffects on WAAM after Deposition": "Material spillage, waviness, and droplet formation at high interpass temperatures",
        "“Finite Element Analysis (FEA) [0/1]”": "“0”",
        "Software Used": "SprutCAM (for robotic path planning)",
        "Miscllaneous": "Interpass temperature >100 °C caused surface roughness and sloping; alternating torch direction improved wall stability; hardness in HAZ reached ~280 HV, base plate ~190 HV, deposited layers ~160–200 HV",
        "Residula Stress": "",
        "Distortion Measurement (mm)": ""
      }
    ]
  },
  {
    "Serial No.": "2018-53",
    "Data": [
      {
        "DOI No.": "10.21741/9781945291890-44",
        "Authors": "Christopher Masuo, Andrzej Nycz, Mark W. Noakes, Lonnie J. Love",
        "Authors Institute": "Oak Ridge National Laboratory, USA",
        "Year": 2018,
        "Journal Name": "Solid Freeform Fabrication Symposium Proceedings",
        "Article Title": "Characterization and analysis of geometric features for the wire-arc additive process",
        "Category of Paper (Review/ Research/ Thesis)": "Research",
        "WAAM wise Material": {
          "Material": "410 Stainless Steel, Mild Steel",
          "Composition": "; standard commercial grades used"
        },
        "WAAM Working Area (mm3)": "600 mm × 1200 mm × 2100 mm (robot envelope); typical builds ~70 mm height",
        "Welding Parameters": {
          "Voltage (V)": "",
          "Current (A)": "",
          "Heat Input (kJ/mm)": "",
          "Wire Diameter (mm)": "",
          "Travel Speed (mm/s)": "Varied; e.g., 2.5–5 mm/s",
          "Torch Stand-off Distance (mm)": "",
          "Torch Angle (Deg)": "",
          "Power(kW)": ""
        },
        "Gas Composition": "",
        "Gas Flow Rate (LPM)": "",
        "Wire Feed Rate (mm/s)": "Varied; e.g., 1.6–6.8 kg/hr deposition rate",
        "Bending Moment Test": "",
        "Grain Size (mm)": {
          "At WAAM Deposition": "; geometric features analyzed instead",
          "At Base Material": ""
        },
        "Strength": {
          "At WAAM Deposition": "",
          "At Base Material": ""
        },
        "Wear Test": "",
        "Any other testing": "Geometric characterization (layer height, bead width, circular tube offset, wall thickness); FARO laser scanning; cross-sectional void analysis",
        "Energy Source (LASER/ Arc/ Hybrid)": "Arc (MIG-based WAAM)",
        "Bead Height": "Varied; e.g., 2.02–3.28 mm/layer",
        "Bead Width": "Varied; e.g., 8.23–18.06 mm",
        "Overlap (%)": "Adjusted via bead-to-bead spacing (e.g., 3.2 mm)",
        "No. of Layers": "Up to 20 layers; examples include 15-layer blocks",
        "Cooling Methods used": "Natural cooling; adaptive control to reduce overbuild",
        "Strategies": {
          "“Cold Metal Transfer (CMT) [0/1]”": "“0”",
          "“SC (Shielding Control)”": "““",
          "Time Gap (Pulse)": "Yes (adaptive wire tracking for height correction)"
        },
        "Any Type of Deffects on WAAM after Deposition": "Porosity in wide bead spacing; overbuild and slope in tall walls; corrected via adaptive control",
        "“Finite Element Analysis (FEA) [0/1]”": "“0”",
        "Software Used": "ORNL Slicer (toolpath generation); ABB RobotStudio; Geomagic Control X (scan comparison)",
        "Miscllaneous": "Introduces adaptive height control using wire tracking impedance; characterizes circular tube shrinkage (~1.5 mm inner offset); demonstrates near-net shape printing of hot stamping tool with integrated cooling channels",
        "Residula Stress": "",
        "Distortion Measurement (mm)": "; adaptive control used to minimize layer slope"
      }
    ]
  },
  {
    "Serial No.": "2018-54",
    "Data": [
      {
        "DOI No.": "10.1063/1.5035002",
        "Authors": "M. Graf, K. P. Pradjadhiana, A. Hälsig, Y. H. P. Manurung, B. Awiszus",
        "Authors Institute": "Chemnitz University of Technology, Germany; Universiti Teknologi MARA, Malaysia",
        "Year": 2018,
        "Journal Name": "AIP Conference Proceedings",
        "Article Title": "Numerical simulation of metallic wire arc additive manufacturing (WAAM)",
        "Category of Paper (Review/ Research/ Thesis)": "Research",
        "WAAM wise Material": {
          "Material": "G3Si1 (Material No. 1.5125)",
          "Composition": {
            "C": 0.07,
            "Si": 0.84,
            "Mn": 1.44,
            "P": 0.011,
            "S": 0.013,
            "Cr": 0.03,
            "Mo": "<0.01",
            "Ni": 0.01,
            "V": "<0.01",
            "Cu": 0.01,
            "Ti": "<0.01",
            "Al": "<0.01",
            "Zr": "<0.01",
            "Fe": "Balance"
          }
        },
        "WAAM Working Area (mm3)": "",
        "Welding Parameters": {
          "Voltage (V)": "165 V (unidirectional), 110 V (continuous)",
          "Current (A)": "13.5 A (unidirectional), 11.5 A (continuous)",
          "Heat Input (kJ/mm)": "; welding power: 2228 W (uni), 1265 W (cont)",
          "Wire Diameter (mm)": "1.2 mm",
          "Travel Speed (mm/s)": "8.33 mm/s (50 cm/min), 7.5 mm/s (45 cm/min)",
          "Torch Stand-off Distance (mm)": "",
          "Torch Angle (Deg)": "",
          "Power(kW)": 1718.75
        },
        "Gas Composition": "82% Ar, 18% CO₂",
        "Gas Flow Rate (LPM)": "16 L/min",
        "Wire Feed Rate (mm/s)": "83.3 mm/s (5 m/min), 41.6 mm/s (2.5 m/min)",
        "Bending Moment Test": "",
        "Grain Size (mm)": {
          "At WAAM Deposition": "300 µm (with dendritic structures)",
          "At Base Material": ""
        },
        "Strength": {
          "At WAAM Deposition": "Flow stress measured via compression test; temperature-dependent",
          "At Base Material": ""
        },
        "Wear Test": "",
        "Any other testing": "Thermocouple-based temperature validation; light microscopy; FEM simulation using MSC Marc Mentat",
        "Energy Source (LASER/ Arc/ Hybrid)": "Arc (CMT-GMAW)",
        "Bead Height": "1 mm per layer (height offset)",
        "Bead Width": "",
        "Overlap (%)": "",
        "No. of Layers": "Up to 40 layers (continuous path)",
        "Cooling Methods used": "Passive cooling; pause time of 15 s between layers (unidirectional strategy)",
        "Strategies": {
          "“Cold Metal Transfer (CMT) [0/1]”": "“1”",
          "“SC (Shielding Control)”": "““",
          "Time Gap (Pulse)": "Yes (15 s pause in unidirectional strategy)"
        },
        "Any Type of Deffects on WAAM after Deposition": "Edge melting and inhomogeneous seams in continuous strategy due to overheating",
        "“Finite Element Analysis (FEA) [0/1]”": "“1”",
        "Software Used": "MSC Marc Mentat (FEA), JMatPro (material simulation)",
        "Miscllaneous": "Double ellipsoid heat source model (Goldak); process efficiency assumed at 0.8; distortion and temperature evolution compared across strategies",
        "Residula Stress": "Simulated; not experimentally measured",
        "Distortion Measurement (mm)": "Relative displacement compared across strategies; higher distortion in continuous path"
      }
    ]
  },
  {
    "Serial No.": "2018-55",
    "Data": [
      {
        "“DOI No.”": "““",
        "Authors": "George Zhang, Kai Zhang, Xiaofeng Du",
        "Authors Institute": "Shenzhen Academy of Robotics (SZAR), China",
        "Year": 2018,
        "Journal Name": "Proceedings of the 1st WRC Symposium on Advanced Robotics and Automation",
        "Article Title": "A Robotic Additive Manufacturing Process Simulation and Implementation",
        "Category of Paper (Review/ Research/ Thesis)": "Research",
        "WAAM wise Material": {
          "Material": "Steel (unspecified grade), ABS (carbon fiber reinforced)",
          "Composition": ""
        },
        "WAAM Working Area (mm3)": "; large-scale fabrication demonstrated",
        "Welding Parameters": {
          "Voltage (V)": "",
          "Current (A)": "",
          "Heat Input (kJ/mm)": "",
          "Wire Diameter (mm)": "",
          "Travel Speed (mm/s)": "",
          "Torch Stand-off Distance (mm)": "",
          "Torch Angle (Deg)": "",
          "Power(kW)": ""
        },
        "Gas Composition": "",
        "Gas Flow Rate (LPM)": "",
        "Wire Feed Rate (mm/s)": "",
        "Bending Moment Test": "",
        "Grain Size (mm)": {
          "At WAAM Deposition": "",
          "At Base Material": ""
        },
        "Strength": {
          "At WAAM Deposition": "",
          "At Base Material": ""
        },
        "Wear Test": "",
        "Any other testing": "Visual inspection of bead formation; simulation-based validation using RobotStudio",
        "Energy Source (LASER/ Arc/ Hybrid)": "Arc (WAAM), FDM (ABS)",
        "Bead Height": "Tuned via simulation; not numerically specified",
        "Bead Width": "Tuned via simulation; not numerically specified",
        "Overlap (%)": "; simulated via TubeTrace blending",
        "No. of Layers": "Up to 15 layers (ABS); unspecified for WAAM",
        "Cooling Methods used": "Integrated cooling conduit in fixture (ABS);  for WAAM",
        "Strategies": {
          "Cold Metal Transfer (CMT) [0/1]": "Yes (WAAM)",
          "SC (Shielding Control)": "",
          "Time Gap (Pulse)": ""
        },
        "Any Type of Deffects on WAAM after Deposition": "Collapse of dome structures in ABS due to ambient temperature; WAAM defects not detailed",
        "Finite Element Analysis (FEA) [0/1]": "Yes (virtual part simulation)",
        "Software Used": "RobotStudio, Arevo Kepler Engine, DispenseWare (ABB), Slic3r",
        "Miscllaneous": "Introduces curved surface printing using 6-DOF robots; RAM path optimization via simulation; integration of extrusion rate with TCP speed using analog I/O",
        "Residula Stress": "",
        "Distortion Measurement (mm)": "; visual deviation observed between simulated and actual builds"
      }
    ]
  },
  {
    "Serial No.": "2018-56",
    "Data": [
      {
        "DOI No.": "10.14743/apem2018.2.281",
        "Authors": "Nikola Knezović, Bojan Dolšak",
        "Authors Institute": "University of Mostar, Bosnia and Herzegovina; University of Maribor, Slovenia",
        "Year": 2018,
        "Journal Name": "Advances in Production Engineering & Management",
        "Article Title": "In-process non-destructive ultrasonic testing application during wire plus arc additive manufacturing",
        "Category of Paper (Review/ Research/ Thesis)": "Research",
        "WAAM wise Material": {
          "Material": "Fe₃Al (Iron aluminide), Titanium, Steel, Aluminium",
          "Composition": "Fe₃Al shown as functionally graded material; no detailed elemental breakdown"
        },
        "WAAM Working Area (mm3)": "",
        "Welding Parameters": {
          "Voltage (V)": "",
          "Current (A)": "",
          "Heat Input (kJ/mm)": "High heat input noted; exact value not given",
          "Wire Diameter (mm)": "",
          "Travel Speed (mm/s)": "",
          "Torch Stand-off Distance (mm)": "",
          "Torch Angle (Deg)": "",
          "Power(kW)": ""
        },
        "Gas Composition": "Inert shielding gases used; specifics not provided",
        "Gas Flow Rate (LPM)": "",
        "Wire Feed Rate (mm/s)": "",
        "Bending Moment Test": "",
        "Grain Size (mm)": {
          "At WAAM Deposition": "; microstructural changes discussed",
          "At Base Material": ""
        },
        "Strength": {
          "At WAAM Deposition": "Strength and ductility comparable or superior to cast/wrought; no numeric values",
          "At Base Material": ""
        },
        "Wear Test": "",
        "Any other testing": "Ultrasonic Testing (UT) proposed for in-process flaw detection; simulation of residual stress and distortion; visual inspection",
        "Energy Source (LASER/ Arc/ Hybrid)": "Arc (MIG, CMT, TIG depending on material)",
        "Bead Height": "",
        "Bead Width": "",
        "Overlap (%)": "Discussed via Tangent Overlapping Model (TOM); no numeric value",
        "No. of Layers": "",
        "Cooling Methods used": "Passive cooling; interpass rolling suggested for anisotropy mitigation",
        "Strategies": {
          "Cold Metal Transfer (CMT) [0/1]": "Yes (especially for steel and aluminium)",
          "SC (Shielding Control)": "",
          "Time Gap (Pulse)": ""
        },
        "Any Type of Deffects on WAAM after Deposition": "Porosity, cavities, excessive camber, sagging, residual stress, anisotropy",
        "Finite Element Analysis (FEA) [0/1]": "Yes (distortion and stress simulation)",
        "Software Used": "Not explicitly named; CNC integration and UT calibration discussed",
        "Miscllaneous": "Proposes integrating UT probes into WAAM toolpath for real-time flaw detection; discusses probe placement, calibration, and surface preparation challenges; highlights potential for in-situ repair and process optimization",
        "Residula Stress": "Simulated; balanced building strategy proposed to mitigate",
        "Distortion Measurement (mm)": "; distortion visualized and simulated"
      }
    ]
  },
  {
    "Serial No.": "2018-57",
    "Data": [
      {
        "DOI No.": "10.3390/app8020207",
        "Authors": "Fang Li, Shujun Chen, Junbiao Shi, Yun Zhao, Hongyu Tian",
        "Authors Institute": "Beijing University of Technology, China",
        "Year": 2018,
        "Journal Name": "Applied Sciences",
        "Article Title": "Thermoelectric Cooling-Aided Bead Geometry Regulation in Wire and Arc-Based Additive Manufacturing of Thin-Walled Structures",
        "Category of Paper (Review/ Research/ Thesis)": "Research",
        "WAAM wise Material": {
          "Material": "2325 Al alloy (wire), 2219 Al alloy (substrate)",
          "Composition": ""
        },
        "WAAM Working Area (mm3)": "; wall dimensions used: 150 mm × 12 mm × 150 mm",
        "Welding Parameters": {
          "Voltage (V)": "17.9–19.5 V",
          "Current (A)": "130–222 A",
          "Heat Input (kJ/mm)": "Calculated: 4.65–5.19 × 10⁵ J/m",
          "Wire Diameter (mm)": "1.2 mm",
          "Travel Speed (mm/s)": "5–8.33 mm/s",
          "Torch Stand-off Distance (mm)": "",
          "Torch Angle (Deg)": "",
          "Power(kW)": 2327.0
        },
        "Gas Composition": "Pure Argon (99.99%)",
        "Gas Flow Rate (LPM)": "22 L/min",
        "Wire Feed Rate (mm/s)": "50–83.3 mm/s",
        "Bending Moment Test": "",
        "Grain Size (mm)": {
          "At WAAM Deposition": "5.97 µm (with cooling), 7.96 µm (without cooling)",
          "At Base Material": ""
        },
        "Strength": {
          "At WAAM Deposition": "",
          "At Base Material": ""
        },
        "Wear Test": "",
        "Any other testing": "Thermal cycling via thermocouples; molten pool imaging; microstructure analysis via confocal microscopy",
        "Energy Source (LASER/ Arc/ Hybrid)": "Arc (Tandem GMAW)",
        "Bead Height": "2.63–3.42 mm",
        "Bead Width": "8.63–12.52 mm",
        "Overlap (%)": "",
        "No. of Layers": "Up to 10 layers tested; extrapolated to 37–46 layers for full build",
        "Cooling Methods used": "Thermoelectric cooling (Peltier modules with silicone rubber interface and fans)",
        "Strategies": {
          "“Cold Metal Transfer (CMT) [0/1]”": "“0”",
          "“SC (Shielding Control)”": "““",
          "Time Gap (Pulse)": "Yes (interlayer cooling dwell time)"
        },
        "Any Type of Deffects on WAAM after Deposition": "Bead width variation, molten pool instability without cooling; no porosity or cracks reported",
        "“Finite Element Analysis (FEA) [0/1]”": "“0”",
        "Software Used": "; laser displacement scanner and high-speed camera used",
        "Miscllaneous": "Cooling reduced bead width error by 56.8%, fabrication time by 60.9%, and refined grain size by 25%; cooling power tuned to match heat input (14–16% ratio)",
        "Residula Stress": "",
        "Distortion Measurement (mm)": "; bead geometry used as proxy"
      }
    ]
  },
  {
    "Serial No.": "2018-58",
    "Data": [
      {
        "DOI No.": "10.3390/app8081306",
        "Authors": "Seungkyu Han, Matthew Zielewski, David Martinez Holguin, Monica Michel Parra, Namsoo Kim",
        "Authors Institute": "University of Texas at El Paso, USA",
        "Year": 2018,
        "Journal Name": "Applied Sciences",
        "Article Title": "Optimization of AZ91D Process and Corrosion Resistance Using Wire Arc Additive Manufacturing",
        "Category of Paper (Review/ Research/ Thesis)": "Research",
        "WAAM wise Material": {
          "Material": "AZ91D Magnesium Alloy",
          "Composition": {
            "Al": "8.5–9.5%",
            "Zn": "0.45–0.9%",
            "Mn": "0.17% max",
            "Si": "0.05% max",
            "Cu": "0.015% max",
            "Fe": "0.004% max",
            "Ni": "0.001% max",
            "Ti": "0.01% max",
            "Mg": "Balance"
          }
        },
        "WAAM Working Area (mm3)": "; single-line and multi-line builds demonstrated",
        "Welding Parameters": {
          "Voltage (V)": "25 V (constant)",
          "Current (A)": "30–40 A (optimized range)",
          "Heat Input (kJ/mm)": "0.18–0.30 kJ/mm",
          "Wire Diameter (mm)": "1.5 mm",
          "Travel Speed (mm/s)": "2–2.5 mm/s (120–150 mm/min)",
          "Torch Stand-off Distance (mm)": "",
          "Torch Angle (Deg)": "",
          "Power(kW)": 750.0
        },
        "Gas Composition": "99.99% Argon",
        "Gas Flow Rate (LPM)": "Pilot arc: 0.6 L/min; Shielding: 12 L/min",
        "Wire Feed Rate (mm/s)": "1170 mm/min (46 in/min)",
        "Bending Moment Test": "",
        "Grain Size (mm)": {
          "At WAAM Deposition": "Fine grains with Al5Mg11Zn4 precipitates; no quantified average",
          "At Base Material": "Equiaxed grains in rolled wire"
        },
        "Strength": {
          "At WAAM Deposition": "",
          "At Base Material": ""
        },
        "Wear Test": "",
        "Any other testing": "Electrochemical Impedance Spectroscopy (EIS); SEM/EDS; XRD; Optical Microscopy",
        "Energy Source (LASER/ Arc/ Hybrid)": "Arc (Plasma Arc Welding)",
        "Bead Height": "; contact angle and remelting behavior analyzed",
        "Bead Width": "; optimized via heat input and travel speed",
        "Overlap (%)": "",
        "No. of Layers": "Up to 24 layers demonstrated",
        "Cooling Methods used": "Natural cooling; shielding gas also acts as quenching medium",
        "Strategies": {
          "“Cold Metal Transfer (CMT) [0/1]”": "“0”",
          "SC (Shielding Control)": "Yes (argon shielding)",
          "Time Gap (Pulse)": "Yes (pulsation mode used to reduce heat affected zone)"
        },
        "Any Type of Deffects on WAAM after Deposition": "Surface porosity and cracking; central regions void-free",
        "“Finite Element Analysis (FEA) [0/1]”": "“0”",
        "Software Used": "Modified Marlin firmware; Arduino Mega 2650; Ramps 1.4",
        "Miscllaneous": "WAAM-produced AZ91D showed 6× higher corrosion resistance than cast AZ91D; Al5Mg11Zn4 precipitates well dispersed; remelting observed in successive layers due to heat accumulation",
        "Residula Stress": "",
        "Distortion Measurement (mm)": "; contact angle variation used as proxy"
      }
    ]
  },
  {
    "Serial No.": "2018-59",
    "Data": [
      {
        "“DOI No.”": "““",
        "Authors": "J. Buhl, R. Israr, L. Elze, M. Bambach",
        "Authors Institute": "Brandenburg University of Technology Cottbus-Senftenberg, Germany",
        "Year": 2018,
        "Journal Name": "15th LS-DYNA Forum Proceedings",
        "Article Title": "Simulation of different path strategies for wire-arc additive manufacturing with Lagrangian finite element methods",
        "Category of Paper (Review/ Research/ Thesis)": "Research",
        "WAAM wise Material": {
          "Material": "309L stainless steel",
          "Composition": "; standard welding-grade steel assumed"
        },
        "WAAM Working Area (mm3)": "Box geometry: 81 mm × 27 mm × 22.4 mm; 14 layers",
        "Welding Parameters": {
          "Voltage (V)": "23 V",
          "Current (A)": "80 A",
          "Heat Input (kJ/mm)": "1.84 MJ total weld pool energy",
          "Wire Diameter (mm)": "",
          "Travel Speed (mm/s)": "7.5 mm/s",
          "Torch Stand-off Distance (mm)": "",
          "Torch Angle (Deg)": "",
          "Power(kW)": 1840.0
        },
        "Gas Composition": "",
        "Gas Flow Rate (LPM)": "",
        "Wire Feed Rate (mm/s)": "",
        "Bending Moment Test": "",
        "Grain Size (mm)": {
          "At WAAM Deposition": "Not modeled; microstructure evolution neglected",
          "At Base Material": ""
        },
        "Strength": {
          "At WAAM Deposition": "Yield stress: 80 MPa at 800 °C; 370 MPa at room temperature",
          "At Base Material": ""
        },
        "Wear Test": "",
        "Any other testing": "Finite element simulation of thermal distortion, residual stress, and plastic strain",
        "Energy Source (LASER/ Arc/ Hybrid)": "Arc (GMAW)",
        "Bead Height": "1.6 mm",
        "Bead Width": "4.5 mm",
        "Overlap (%)": "",
        "No. of Layers": "14 layers",
        "Cooling Methods used": "Simulated cooling phase of 4500 s; convection and radiation modeled",
        "Strategies": {
          "“Cold Metal Transfer (CMT) [0/1]”": "“0”",
          "“SC (Shielding Control)”": "““",
          "Time Gap (Pulse)": "Yes (cooling phase simulated)"
        },
        "Any Type of Deffects on WAAM after Deposition": "Simulated distortion and residual stress; no physical defects tested",
        "“Finite Element Analysis (FEA) [0/1]”": "“1”",
        "Software Used": "LS-DYNA (implicit solver with Goldak heat source model)",
        "Miscllaneous": "Compared four path strategies: uni-directional, bi-directional, crosswise, spiral; crosswise showed minimal distortion and residual stress; spiral path caused highest plastic strain; substrate deformation reached up to 3 mm",
        "Residula Stress": "Simulated; max ~370 MPa after cooling",
        "Distortion Measurement (mm)": "Up to 3 mm displacement at substrate center (spiral strategy)"
      }
    ]
  },
  {
    "Serial No.": "2018-60",
    "Data": [
      {
