Repository: Tamim1803/MTP

File: WAAM.json (part 10 of 11)
[
        "DOI No.": "hal-01954354",
        "Authors": "C. Cambon, I. Bendaoud, S. Rouquette, F. Soulié",
        "Authors Institute": "LMGC, Univ. Montpellier, CNRS, France",
        "Year": 2018,
        "Journal Name": "12th International Seminar on Numerical Analysis of Weldability (ISNAW)",
        "Article Title": "Influence of the first weld bead on strain and stress states in wire+arc additive manufacturing",
        "Category of Paper (Review/ Research/ Thesis)": "Research",
        "WAAM wise Material": {
          "Material": "316L stainless steel",
          "Composition": "Standard SS 316L; detailed thermophysical and mechanical properties provided"
        },
        "WAAM Working Area (mm3)": "100 mm × 30 mm × 3 mm plate; single bead simulation",
        "Welding Parameters": {
          "Voltage (V)": "12 V",
          "Current (A)": "120 A",
          "Heat Input (kJ/mm)": "; Gaussian heat source with efficiency η = 0.8",
          "Wire Diameter (mm)": "",
          "Travel Speed (mm/s)": "5 mm/s",
          "Torch Stand-off Distance (mm)": "",
          "Torch Angle (Deg)": "",
          "Power(kW)": 1440.0
        },
        "Gas Composition": "",
        "Gas Flow Rate (LPM)": "",
        "Wire Feed Rate (mm/s)": "",
        "Bending Moment Test": "",
        "Grain Size (mm)": {
          "At WAAM Deposition": "Not modeled",
          "At Base Material": ""
        },
        "Strength": {
          "At WAAM Deposition": "Yield strength varies with temperature; ~287 MPa at 20°C, ~24 MPa at 1200°C",
          "At Base Material": "Same as above; temperature-dependent"
        },
        "Wear Test": "",
        "Any other testing": "Thermo-mechanical simulation of residual stress and distortion using Code_Aster",
        "Energy Source (LASER/ Arc/ Hybrid)": "Arc (GMAW)",
        "Bead Height": "",
        "Bead Width": "Approx. 4 mm (based on weld pool half-width)",
        "Overlap (%)": "Not applicable (single bead)",
        "No. of Layers": "1 layer",
        "Cooling Methods used": "Natural cooling simulated for 20 s post-deposition",
        "Strategies": {
          "Cold Metal Transfer (CMT) [0/1]": "Yes (experimentally used)",
          "“SC (Shielding Control)”": "““",
          "Time Gap (Pulse)": "Yes (cooling phase simulated)"
        },
        "Any Type of Deffects on WAAM after Deposition": "Out-of-plane distortion up to 5 mm observed experimentally",
        "“Finite Element Analysis (FEA) [0/1]”": "“1”",
        "Software Used": "SalomeMeca (Code_Aster)",
        "Miscllaneous": "Compared four hardening models: perfect plasticity, linear isotropic, nonlinear isotropic, and linear kinematic; nonlinear isotropic showed narrower tensile zones and lower compressive stress; simulation duration ~37 s with 0.04 s time step",
        "Residula Stress": "Longitudinal residual stress up to ~220 MPa; transverse stress lower (~10× less)",
        "Distortion Measurement (mm)": "Up to 5 mm experimentally; simulation focused on stress field only"
      }
    ]
  },
  {
    "Serial No.": "2018-61",
    "Data": [
      {
        "DOI No.": "10.5604/01.3001.0010.8827",
        "Authors": "Lam Nguyen, Johannes Buhl, Markus Bambach",
        "Authors Institute": "Brandenburg University of Technology Cottbus-Senftenberg, Germany",
        "Year": 2018,
        "Journal Name": "Journal of Machine Engineering",
        "Article Title": "Decomposition Algorithm for Tool Path Planning for Wire-Arc Additive Manufacturing",
        "Category of Paper (Review/ Research/ Thesis)": "Research",
        "WAAM wise Material": {
          "Material": "AlSi5 (experimental validation)",
          "Composition": "Aluminum alloy with ~5% silicon"
        },
        "WAAM Working Area (mm3)": "Cup-shaped demonstrator with handles; dimensions",
        "Welding Parameters": {
          "Voltage (V)": "",
          "Current (A)": "",
          "Heat Input (kJ/mm)": "",
          "Wire Diameter (mm)": "",
          "Travel Speed (mm/s)": "",
          "Torch Stand-off Distance (mm)": "",
          "Torch Angle (Deg)": "",
          "Power(kW)": ""
        },
        "Gas Composition": "100% Argon",
        "Gas Flow Rate (LPM)": "",
        "Wire Feed Rate (mm/s)": "",
        "Bending Moment Test": "",
        "Grain Size (mm)": {
          "“At WAAM Deposition”": "“0”",
          "At Base Material": ""
        },
        "Strength": {
          "At WAAM Deposition": "",
          "At Base Material": ""
        },
        "Wear Test": "",
        "Any other testing": "Experimental validation of toolpath decomposition and overhang fabrication without support",
        "Energy Source (LASER/ Arc/ Hybrid)": "Arc (CMT process)",
        "Bead Height": "Max layer height: 1.1 mm",
        "Bead Width": "",
        "Overlap (%)": "",
        "No. of Layers": "Multiple layers per sub-part; exact count",
        "Cooling Methods used": "",
        "Strategies": {
          "“Cold Metal Transfer (CMT) [0/1]”": "“1”",
          "“SC (Shielding Control)”": "““",
          "Time Gap (Pulse)": ""
        },
        "Any Type of Deffects on WAAM after Deposition": "None reported; successful overhang deposition without support",
        "“Finite Element Analysis (FEA) [0/1]”": "“0”",
        "Software Used": "In-house CAM software for slicing and toolpath generation",
        "Miscllaneous": "Introduces centroidal axis-based decomposition for multi-axis WAAM; handles symmetrical overhangs, branches, and curvature; validated using Fanuc 100iC robot with rotary positioner",
        "Residula Stress": "Not analyzed",
        "Distortion Measurement (mm)": ""
      }
    ]
  },
  {
    "Serial No.": "2018-62",
    "Data": [
      {
        "DOI No.": "10.21741/9781945291890-44",
        "Authors": "Jan Roman Hönnige, Paul Colegrove, Stewart Williams",
        "Authors Institute": "Welding Engineering and Laser Processing Centre (WELPC), Cranfield University, UK",
        "Year": 2018,
        "Journal Name": "Materials Research Proceedings, Residual Stresses 2018 – ECRS-10",
        "Article Title": "Analytical Model for Distortion Prediction in Wire + Arc Additive Manufacturing",
        "Category of Paper (Review/ Research/ Thesis)": "Research",
        "WAAM wise Material": {
          "Material": "Ti-6Al-4V, Inconel 718, AA2319",
          "Composition": "Standard alloy grades; mechanical and thermal properties used for modeling"
        },
        "WAAM Working Area (mm3)": "Wall: 250 mm × 6 mm × 22 mm; Substrate: 60 mm × 7 mm",
        "Welding Parameters": {
          "Voltage (V)": "",
          "Current (A)": "",
          "Heat Input (kJ/mm)": "",
          "Wire Diameter (mm)": "",
          "Travel Speed (mm/s)": "",
          "Torch Stand-off Distance (mm)": "",
          "Torch Angle (Deg)": "",
          "Power(kW)": ""
        },
        "Gas Composition": "",
        "Gas Flow Rate (LPM)": "",
        "Wire Feed Rate (mm/s)": "",
        "Bending Moment Test": "Yes (analytical model based on cantilever beam theory)",
        "Grain Size (mm)": {
          "“At WAAM Deposition”": "“0”",
          "At Base Material": ""
        },
        "Strength": {
          "At WAAM Deposition": "Ti-6Al-4V: ~565 MPa; In718: ~560 MPa; AA2319: ~130 MPa (residual stress)",
          "At Base Material": ""
        },
        "Wear Test": "",
        "Any other testing": "Neutron diffraction for residual stress validation; distortion measurement",
        "Energy Source (LASER/ Arc/ Hybrid)": "Arc (WAAM)",
        "Bead Height": "",
        "Bead Width": "6 mm (wall width)",
        "Overlap (%)": "Not applicable",
        "No. of Layers": "",
        "Cooling Methods used": "Natural cooling; unclamping-induced distortion modeled",
        "Strategies": {
          "Cold Metal Transfer (CMT) [0/1]": "",
          "“SC (Shielding Control)”": "““",
          "Time Gap (Pulse)": ""
        },
        "Any Type of Deffects on WAAM after Deposition": "Distortion due to residual stress; modeled and validated",
        "“Finite Element Analysis (FEA) [0/1]”": "“0”",
        "“Software Used”": "“0”",
        "Miscllaneous": "Introduces geometry factor (K) and material/process factor (S) to predict distortion; critical wall height defined (~2.5× substrate thickness); validated using neutron diffraction and experimental builds",
        "Residula Stress": "Ti-6Al-4V: ~565 MPa; In718: ~560 MPa; AA2319: ~130 MPa",
        "Distortion Measurement (mm)": "Ti-6Al-4V: ~6.92 mm; In718: ~3.98 mm; AA2319: ~1.85 mm (for 200 mm wall length)"
      }
    ]
  },
  {
    "Serial No.": "2018-63",
    "Data": [
      {
        "DOI No.": "Not applicable (SRNL LDRD Report)",
        "Authors": "A.J. Duncan, P.S. Korinko, P.S. Lam, A.L. d'Entremont, J.T. Bobbitt, D. Gobin, M. Folsom, W. Housley, E. Kriikku, A.P. Reynolds, M.A. Sutton",
        "Authors Institute": "Savannah River National Laboratory (SRNL), University of South Carolina (USC)",
        "Year": 2018,
        "Journal Name": "SRNL LDRD External Report Summary",
        "Article Title": "Wire Arc Additive Manufacturing",
        "Category of Paper (Review/ Research/ Thesis)": "Research",
        "WAAM wise Material": {
          "Material": "Aluminum 2219 and Aluminum 4043",
          "Composition": "Standard alloy grades; SDAS used to estimate mechanical properties"
        },
        "WAAM Working Area (mm3)": "Blade: 8 layers; Rectangle: 4 layers; dimensions",
        "Welding Parameters": {
          "Voltage (V)": "",
          "Current (A)": "Varied; high current caused periodicity in bead waviness",
          "Heat Input (kJ/mm)": "",
          "Wire Diameter (mm)": "",
          "Travel Speed (mm/s)": "Varied between 145–180 mm/s in DoE",
          "Torch Stand-off Distance (mm)": "Varied between 2–10 mm in DoE",
          "Torch Angle (Deg)": "75° and 90° tested",
          "Wire Feed Rate (mm/s)": "Varied between 150–180 ipm (~63–76 mm/s)",
          "Power(kW)": ""
        },
        "Gas Composition": "100% Argon",
        "Gas Flow Rate (LPM)": "",
        "Wire Feed Rate (mm/s)": "Varied; high feed rates increased porosity",
        "Bending Moment Test": "",
        "Grain Size (mm)": {
          "At WAAM Deposition": "Estimated via secondary dendrite arm spacing (SDAS)",
          "At Base Material": ""
        },
        "Strength": {
          "At WAAM Deposition": "Estimated via SDAS and cooling rate correlation",
          "At Base Material": ""
        },
        "Wear Test": "",
        "Any other testing": "Thermal modeling, SDAS analysis, porosity quantification, cooling rate estimation",
        "Energy Source (LASER/ Arc/ Hybrid)": "Arc (GMAW with Cold Metal Transfer)",
        "Bead Height": "; periodicity ~8 mm due to robot control",
        "Bead Width": "",
        "Overlap (%)": "",
        "No. of Layers": "Up to 8 layers (blade); 4 layers (rectangle)",
        "Cooling Methods used": "Natural cooling; gas showerhead used to displace air and reduce oxidation",
        "Strategies": {
          "“Cold Metal Transfer (CMT) [0/1]”": "“1”",
          "SC (Shielding Control)": "Yes (via gas showerhead)",
          "Time Gap (Pulse)": ""
        },
        "Any Type of Deffects on WAAM after Deposition": "Porosity (reduced via optimized parameters); waviness due to robot motion",
        "“Finite Element Analysis (FEA) [0/1]”": "“1”",
        "Software Used": "Abaqus Welding Interface (AWI) with Fortran subroutines",
        "Miscllaneous": "DoE conducted with 4 variables; ImageJ used for automated analysis; SDAS trends matched cooling rate predictions; Fanuc robot integrated with Fronius welder",
        "Residula Stress": "Estimated via thermal modeling; not experimentally measured",
        "Distortion Measurement (mm)": "; modeled via AWI simulations"
      }
    ]
  },
  {
    "Serial No.": "2018-64",
    "Data": [
      {
        "DOI No.": "10.1080/13621718.2017.1388995",
        "Authors": "A. Gómez Ortega, L. Corona Galván, F. Deschaux-Beaume, B. Mezrag, S. Rouquette",
        "Authors Institute": "LMGC, Univ. Montpellier, CNRS, France",
        "Year": 2018,
        "Journal Name": "Science and Technology of Welding and Joining",
        "Article Title": "Effect of process parameters on the quality of aluminium alloy Al5Si deposits in wire and arc additive manufacturing using a cold metal transfer process",
        "Category of Paper (Review/ Research/ Thesis)": "Research",
        "WAAM wise Material": {
          "Material": "AlSi5 (ER4043)",
          "Composition": "Al + ~5% Si; trace Mn, Mg, Cu, Fe, Zn, Ti"
        },
        "WAAM Working Area (mm3)": "100 mm × 3.5 mm × 100 layers; up to 5443 mm³ volume",
        "Welding Parameters": {
          "Voltage (V)": "Variable; waveform controlled",
          "Current (A)": "Boost: 70–175 A; Wait: 40–70 A; Short-circuit: 20–100 A",
          "Heat Input (kJ/mm)": "; average power ~700–1666 W",
          "Wire Diameter (mm)": "1.2 mm",
          "Travel Speed (mm/s)": "2.5–40 mm/s (150–2400 mm/min)",
          "Torch Stand-off Distance (mm)": "Varied; 2–10 mm tested",
          "Torch Angle (Deg)": "75° and 90° tested",
          "Power(kW)": 1750.0
        },
        "Gas Composition": "100% Argon",
        "Gas Flow Rate (LPM)": "",
        "Wire Feed Rate (mm/s)": "Varied; 10–45 m/min (~167–750 mm/s)",
        "Bending Moment Test": "",
        "Grain Size (mm)": {
          "At WAAM Deposition": "Estimated via SDAS;",
          "At Base Material": ""
        },
        "Strength": {
          "At WAAM Deposition": "Estimated via SDAS and cooling rate; not directly measured",
          "At Base Material": ""
        },
        "Wear Test": "",
        "Any other testing": "3D scanning for bead geometry; ImageJ analysis; high-speed imaging of droplet transfer",
        "Energy Source (LASER/ Arc/ Hybrid)": "Arc (GMAW with Cold Metal Transfer)",
        "Bead Height": "1.5–4.5 mm (varied with parameters)",
        "Bead Width": "2.5–5 mm",
        "Overlap (%)": "",
        "No. of Layers": "Up to 100 layers",
        "Cooling Methods used": "Natural cooling; 10 s wait between layers to reduce heat accumulation",
        "Strategies": {
          "“Cold Metal Transfer (CMT) [0/1]”": "“1”",
          "SC (Shielding Control)": "Yes (via gas showerhead)",
          "Time Gap (Pulse)": "Yes (wait phase between layers)"
        },
        "Any Type of Deffects on WAAM after Deposition": "Porosity (reduced via parameter optimization); waviness due to robot control periodicity (~8 mm)",
        "“Finite Element Analysis (FEA) [0/1]”": "“0”",
        "Software Used": "ImageJ, Python routines, Geomagic, Repetier (for slicing)",
        "Miscllaneous": "Parametric study of 8 CMT waveform parameters; optimal bead regularity achieved with Boost current ~150 A, Boost duration ~1.5 ms, Wait current ~60 A, Feed rate ~35 m/min; STL-based geometry analysis used to quantify dimensional accuracy",
        "Residula Stress": "",
        "Distortion Measurement (mm)": "; waviness observed due to robot motion"
      }
    ]
  },
  {
    "Serial No.": "2018-65",
    "Data": [
      {
        "“DOI No.”": "““",
        "Authors": "Keval P. Prajadhiana, Yupiter H.P. Manurung, Zaidi Minggu, Fetisia H.S. Pengadau, Hui Leng Choo, Marcel Graf, Andre Haelsig, Tom-Eric Adams, Dendi P. Ishak",
        "Authors Institute": "Universiti Teknologi MARA (Malaysia), Taylor’s University (Malaysia), Chemnitz University of Technology (Germany), University of Indonesia (Indonesia)",
        "Year": 2018,
        "Journal Name": "International Journal of Engineering & Technology",
        "Article Title": "Fundamental Analysis on Substrate Distortion Induced by Wire Arc Additive Manufacturing Using Experiment and Nonlinear FEM with Simplified Bead Model",
        "Category of Paper (Review/ Research/ Thesis)": "Research",
        "WAAM wise Material": {
          "Material": "ER80S-Ni (High Strength Low Alloy steel)",
          "Composition": "C: 0.07%, Si: 0.4%, Mn: 1.0%, Ni: 0.80%, Mo: 0.15%, Cr: 0.15%, Cu: 0.35%, P: 0.02%, S: 0.02%"
        },
        "WAAM Working Area (mm3)": "Substrate: 200 mm × 50 mm × 6 mm; WAAM bead: 160 mm length × 10 layers",
        "Welding Parameters": {
          "Voltage (V)": "16 V",
          "Current (A)": "100 A",
          "Heat Input (kJ/mm)": "",
          "Wire Diameter (mm)": "1.2 mm",
          "Travel Speed (mm/s)": "4 mm/s",
          "Torch Stand-off Distance (mm)": "",
          "Torch Angle (Deg)": "",
          "Power(kW)": 1600.0
        },
        "Gas Composition": "80% Argon / 20% CO₂",
        "Gas Flow Rate (LPM)": "",
        "Wire Feed Rate (mm/s)": "",
        "Bending Moment Test": "",
        "Grain Size (mm)": {
          "“At WAAM Deposition”": "“0”",
          "At Base Material": ""
        },
        "Strength": {
          "At WAAM Deposition": "",
          "At Base Material": ""
        },
        "Wear Test": "",
        "Any other testing": "Coordinate Measurement Machine (CMM) used to measure distortion at three substrate points",
        "Energy Source (LASER/ Arc/ Hybrid)": "Arc (GMAW)",
        "Bead Height": "; modeled from macrographs",
        "Bead Width": "4–5 mm (based on heat source dimensions)",
        "Overlap (%)": "",
        "No. of Layers": "10 layers",
        "Cooling Methods used": "Natural cooling; clamping simulated in FEM",
        "Strategies": {
          "“Cold Metal Transfer (CMT) [0/1]”": "“0”",
          "“SC (Shielding Control)”": "““",
          "Time Gap (Pulse)": ""
        },
        "Any Type of Deffects on WAAM after Deposition": "Substrate distortion measured; no porosity or cracking reported",
        "“Finite Element Analysis (FEA) [0/1]”": "“1”",
        "Software Used": "MSC Marc/Mentat (nonlinear thermo-mechanical FEM with isotropic hardening)",
        "Miscllaneous": "Bead modeled using simplified rectangular geometry with 35% dilution; Goldak’s double ellipsoid heat source used; plasticity modeled using Hensel-Spittel equation; distortion validated against experimental CMM data with <15% error",
        "Residula Stress": "Not directly measured; inferred via FEM",
        "Distortion Measurement (mm)": "Experimental average: 0.743 mm; FEM prediction: 0.66–0.74 mm depending on plasticity model"
      }
    ]
  },
  {
    "Serial No.": "2018-66",
    "Data": [
      {
        "DOI No.": "Not applicable (Master’s thesis)",
        "Authors": "David Adrian Martinez Holguin",
        "Authors Institute": "University of Texas at El Paso, USA",
        "Year": 2018,
        "Journal Name": "Master’s Thesis, Open Access Theses & Dissertations, UTEP",
        "Article Title": "Implementation of Magnesium Alloy AZ91D on Wire and Arc Additive Manufacturing",
        "Category of Paper (Review/ Research/ Thesis)": "Thesis",
        "WAAM wise Material": {
          "Material": "AZ91D Magnesium Alloy",
          "Composition": "Al: 8.5–9.5%, Zn: 0.45–0.90%, Mn: ≥0.17%, Si: ≤0.05%, Cu: ≤0.015%, Fe: ≤0.004%, Ni: ≤0.001%, Others: ≤0.01%, Mg: balance"
        },
        "WAAM Working Area (mm3)": "Single-line deposition; dimensions vary with parameters; typical bead width ~5.5–6.5 mm, height ~3.5–4.5 mm",
        "Welding Parameters": {
          "Voltage (V)": "25 V (constant)",
          "Current (A)": "30–40 A",
          "Heat Input (kJ/mm)": "0.18–0.30 kJ/mm (calculated)",
          "Wire Diameter (mm)": "1.5 mm",
          "Travel Speed (mm/s)": "2–2.5 mm/s (120–150 mm/min)",
          "Torch Stand-off Distance (mm)": "",
          "Torch Angle (Deg)": "Fixed;",
          "Power(kW)": 750.0
        },
        "Gas Composition": "99.99% Argon",
        "Gas Flow Rate (LPM)": "Pilot arc: 0.6 L/min; Shielding: 12 L/min",
        "Wire Feed Rate (mm/s)": "19.5 mm/s (117 cm/min)",
        "Bending Moment Test": "",
        "Grain Size (mm)": {
          "At WAAM Deposition": "Equiaxed grains ~3.35 µm (as-received); post-deposition grain size",
          "At Base Material": "Not applicable (SS316 substrate)"
        },
        "Strength": {
          "At WAAM Deposition": "Not directly measured; AZ91D tensile strength ~196–255 MPa",
          "At Base Material": "SS316: ~515 MPa tensile strength"
        },
        "Wear Test": "",
        "Any other testing": "Optical microscopy, SEM-EDS, XRD, contact angle analysis, dimensional deviation tracking",
        "Energy Source (LASER/ Arc/ Hybrid)": "Arc (Plasma Arc Welding)",
        "Bead Height": "3.5–4.5 mm",
        "Bead Width": "5.5–6.5 mm",
        "Overlap (%)": "(single-line deposition)",
        "No. of Layers": "Single-layer lines; up to 5 lines per plate",
        "Cooling Methods used": "Natural cooling; water-cooled bed and heated ceramic plate used in trials",
        "Strategies": {
          "“Cold Metal Transfer (CMT) [0/1]”": "“0”",
          "SC (Shielding Control)": "Yes",
          "Time Gap (Pulse)": "Yes (pulsed arc mode used)"
        },
        "Any Type of Deffects on WAAM after Deposition": "Surface cracks (top and bottom), re-melting zones, dimensional irregularity, contact angle variation",
        "“Finite Element Analysis (FEA) [0/1]”": "“0”",
        "Software Used": "Not applicable",
        "Miscllaneous": "Contact angle decreased with heat input and line sequence; by-products included Mg and MgO powders; EDS showed Al5Mg11Zn4 precipitates; substrate temperature >170°C caused adhesion issues",
        "Residula Stress": "; XRD peak shifts suggest compressive stress",
        "Distortion Measurement (mm)": "; dimensional deviation tracked via microscopy"
      }
    ]
  },
  {
    "Serial No.": "2018-67",
    "Data": [
      {
        "DOI No.": "10.1016/B978-0-08-102063-0.00002-3",
        "Authors": "Sri Lathabai",
        "Authors Institute": "CSIRO Manufacturing, Clayton, VIC, Australia",
        "Year": 2018,
        "Journal Name": "Fundamentals of Aluminium Metallurgy, Elsevier",
        "Article Title": "Additive Manufacturing of Aluminium-Based Alloys and Composites",
        "Category of Paper (Review/ Research/ Thesis)": "Review",
        "WAAM wise Material": {
          "Material": "Al-Cu (AA2219, AA2319), Al-Mg-Sc-Zr (Scalmalloy), Al-Si (AlSi10Mg, Al-12Si)",
          "Composition": "Varies by alloy; Scalmalloy includes Al-Mg-Sc-Zr, AlSi10Mg includes ~10% Si, Al-12Si is eutectic"
        },
        "WAAM Working Area (mm3)": "; WAAM builds include large aerospace components (e.g., 250 mm × 25 mm × 25 mm)",
        "Welding Parameters": {
          "Voltage (V)": "",
          "Current (A)": "",
          "Heat Input (kJ/mm)": "",
          "Wire Diameter (mm)": "",
          "Travel Speed (mm/s)": "",
          "Torch Stand-off Distance (mm)": "",
          "Torch Angle (Deg)": "",
          "Power(kW)": ""
        },
        "Gas Composition": "Argon or Nitrogen (for shielding)",
        "Gas Flow Rate (LPM)": "",
        "Wire Feed Rate (mm/s)": "",
        "Bending Moment Test": "",
        "Grain Size (mm)": {
          "At WAAM Deposition": "Fine-grained microstructure; Scalmalloy shows bimodal grain size ~2 µm",
          "At Base Material": ""
        },
        "Strength": {
          "At WAAM Deposition": "Scalmalloy: UTS > 400 MPa, YS > 277 MPa; AA2219 WAAM: UTS ~314 MPa (rolled), >450 MPa (post-T6)",
          "At Base Material": "AA2219 wrought: UTS ~350 MPa"
        },
        "Wear Test": "Yes (for AlSi10Mg composites with TiB₂, Al₄SiC₄)",
        "Any other testing": "Microstructure, fatigue, corrosion, cavitation erosion, HIP, XRD, EBSD, STEM",
        "Energy Source (LASER/ Arc/ Hybrid)": "Arc (WAAM), Laser (SLM, DED), Electron Beam (EBAM)",
        "Bead Height": "",
        "Bead Width": "WAAM: ~5–10 mm (single pass width)",
        "Overlap (%)": "",
        "No. of Layers": "Up to 25 layers or more (e.g., 25 mm height)",
        "Cooling Methods used": "Natural cooling; preheating used to reduce distortion",
        "Strategies": {
          "Cold Metal Transfer (CMT) [0/1]": "Yes (used in WAAM for AA2219)",
          "SC (Shielding Control)": "Yes",
          "Time Gap (Pulse)": ""
        },
        "Any Type of Deffects on WAAM after Deposition": "Porosity, cracking (especially in AA6061, AA7075), oxide inclusions",
        "“Finite Element Analysis (FEA) [0/1]”": "“0”",
        "Software Used": "",
        "Miscllaneous": "Scalmalloy tailored for AM; WAAM used for aerospace-grade AA2219; SLM shows fine cellular microstructure with Si-rich boundaries; HIP improves ductility and fatigue resistance",
        "Residula Stress": "High in SLM builds; reduced via preheating or HIP",
        "Distortion Measurement (mm)": "; distortion reduced via platform heating (e.g., 250°C)"
      }
    ]
  },
  {
    "Serial No.": "2018_68",
    "Data": [
      {
        "DOI No.": "Not available (conference paper)",
        "Authors": "Helen Lockett, Robert Emms, Stewart Williams, Jialuo Ding, Filomeno Martina",
        "Authors Institute": "The Open University, BAE Systems, Cranfield University",
        "Year": 2018,
        "Journal Name": "6th Aircraft Structural Design Conference",
        "Article Title": "The Application of Knowledge Based Engineering to Design for Wire+Arc Additive Manufacture (WAAM)",
        "Category of Paper (Review/ Research/ Thesis)": "Research",
        "WAAM wise Material": {
          "Material": "Aluminium 7050 (case study)",
          "Composition": "Al-Zn-Mg-Cu alloy; aerospace-grade"
        },
        "WAAM Working Area (mm3)": "Frame: 760 mm length, 5.8 kg mass; substrate: 12 mm thick with 50 mm periphery excess",
        "Welding Parameters": {
          "Voltage (V)": "",
          "Current (A)": "",
          "Heat Input (kJ/mm)": "",
          "Wire Diameter (mm)": "",
          "Travel Speed (mm/s)": "",
          "Torch Stand-off Distance (mm)": "",
          "Torch Angle (Deg)": "",
          "Power(kW)": ""
        },
        "Gas Composition": "",
        "Gas Flow Rate (LPM)": "",
        "Wire Feed Rate (mm/s)": "",
        "Bending Moment Test": "",
        "Grain Size (mm)": {
          "“At WAAM Deposition”": "“0”",
          "At Base Material": ""
        },
        "Strength": {
          "At WAAM Deposition": "",
          "At Base Material": ""
        },
        "Wear Test": "",
        "Any other testing": "Buy-to-fly ratio analysis, cost estimation, symmetry evaluation",
        "Energy Source (LASER/ Arc/ Hybrid)": "Arc (WAAM)",
        "Bead Height": "1–2 mm (typical WAAM layer height)",
        "Bead Width": "",
        "Overlap (%)": "",
        "No. of Layers": "20 layers (case study)",
        "Cooling Methods used": "Natural cooling; cooling time modeled",
        "Strategies": {
          "Cold Metal Transfer (CMT) [0/1]": "",
          "“SC (Shielding Control)”": "““",
          "Time Gap (Pulse)": ""
        },
        "Any Type of Deffects on WAAM after Deposition": "; focus on design automation and cost",
        "“Finite Element Analysis (FEA) [0/1]”": "“0”",
        "Software Used": "CATIA v5 (VBA macro), feature recognition, cost modeling scripts",
        "Miscllaneous": "Introduces a Knowledge-Based Engineering (KBE) tool for WAAM design assessment, cost estimation, and CAD model generation; supports automated evaluation of design rules, symmetry, and build orientation; case study shows 70% material cost savings and 40% total cost reduction vs CNC",
        "Residula Stress": "; symmetry used to infer stress balance",
        "Distortion Measurement (mm)": ""
      }
    ]
  },
  {
    "Serial No.": "2018-69",
    "Data": [
      {
        "DOI No.": "10.1115/1.4038644",
        "Authors": "Michael P. Sealy, Gurucharan Madireddy, Robert E. Williams, Prahalada Rao, Maziar Toursangsaraki",
        "Authors Institute": "University of Nebraska-Lincoln (USA), Iran University of Science and Technology (Iran)",
        "Year": 2018,
        "Journal Name": "Journal of Manufacturing Science and Engineering (ASME)",
        "Article Title": "Hybrid Processes in Additive Manufacturing",
        "Category of Paper (Review/ Research/ Thesis)": "Review",
        "WAAM wise Material": {
          "Material": "Multiple metals (Ti-6Al-4V, AlSi10Mg, Inconel 718, SS316L)",
          "Composition": "Varies by alloy; includes Al-Cu, Al-Mg-Sc-Zr, Al-Si, Ni-based, and stainless steels"
        },
        "WAAM Working Area (mm3)": "; examples include turbine blades, frames, and functional gradient components",
        "Welding Parameters": {
          "Voltage (V)": "Typical: 16 V (plasma arc)",
          "Current (A)": "Typical: 100 A",
          "Heat Input (kJ/mm)": "0.18–0.30 kJ/mm (example from AZ91D WAAM)",
          "Wire Diameter (mm)": "1.2–1.5 mm (varies by alloy)",
          "Travel Speed (mm/s)": "4 mm/s (example); varies widely",
          "Torch Stand-off Distance (mm)": "",
          "Torch Angle (Deg)": "",
          "Power(kW)": 1600.0
        },
        "Gas Composition": "Argon, Argon/CO₂, Nitrogen, Helium (varies by process)",
        "Gas Flow Rate (LPM)": "",
        "Wire Feed Rate (mm/s)": "Varies; example: 19.5 mm/s",
        "Bending Moment Test": "",
        "Grain Size (mm)": {
          "At WAAM Deposition": "Refined via peening, rolling, FSP; e.g., Scalmalloy ~2 µm",
          "At Base Material": ""
        },
        "Strength": {
          "At WAAM Deposition": "Scalmalloy: UTS > 400 MPa; AlSi10Mg: UTS ~385–460 MPa; Ti-6Al-4V: improved via rolling",
          "At Base Material": "Varies; e.g., cast AlSi10Mg: UTS ~250 MPa"
        },
        "Wear Test": "Yes (for AlSi10Mg-TiB₂ composites)",
        "Any other testing": "Residual stress profiling (hole drilling, XRD), fatigue, corrosion, cavitation erosion, microhardness",
        "Energy Source (LASER/ Arc/ Hybrid)": "Hybrid (Arc + Laser, Arc + Peening, Arc + Rolling)",
        "Bead Height": "1–2 mm typical WAAM layer height",
        "Bead Width": "5–10 mm (varies by deposition method)",
        "Overlap (%)": "",
        "No. of Layers": "Up to 20+ layers; examples include 10-layer distortion models",
        "Cooling Methods used": "Natural cooling; interlayer peening and rolling for thermal management",
        "Strategies": {
          "Cold Metal Transfer (CMT) [0/1]": "Yes (used in WAAM examples)",
          "SC (Shielding Control)": "Yes",
          "Time Gap (Pulse)": "Yes (cyclic hybrid-AM chains)"
        },
        "Any Type of Deffects on WAAM after Deposition": "Porosity, distortion, residual stress; mitigated via hybrid strategies",
        "“Finite Element Analysis (FEA) [0/1]”": "“1”",
        "Software Used": "MSC Marc/Mentat, Abaqus, custom hybrid-AM simulation frameworks",
        "Miscllaneous": "Defines hybrid-AM as fully coupled cyclic processes improving part quality; includes machining, laser remelting, peening, rolling, FSP; introduces concept of '1+1=3' synergy; reviews hybrid-AM machines (Optomec, Matsuura, nScrypt)",
        "Residula Stress": "Reduced via LSP, rolling, FSP; e.g., SS316L: CRS depth increased by 69% with hybrid LSP",
        "Distortion Measurement (mm)": "Example: 0.743 mm (ER80S-Ni WAAM); reduced via rolling and peening"
      }
    ]
  },
  {
    "Serial No.": "2018-70",
    "Data": [
      {
        "DOI No.": "10.3390/ma11071104",
        "Authors": "Lei Ji, Jiping Lu, Shuiyuan Tang, Qianru Wu, Jiachen Wang, Shuyuan Ma, Hongli Fan, Changmeng Liu",
        "Authors Institute": "Beijing Institute of Technology, China",
        "Year": 2018,
        "Journal Name": "Materials (MDPI)",
        "Article Title": "Research on Mechanisms and Controlling Methods of Macro Defects in TC4 Alloy Fabricated by Wire Additive Manufacturing",
        "Category of Paper (Review/ Research/ Thesis)": "Research",
        "WAAM wise Material": {
          "Material": "TC4 Titanium Alloy (Ti-6Al-4V)",
          "Composition": "Ti: balance; Al: ~6%; V: ~4%; minor Fe, O"
        },
        "WAAM Working Area (mm3)": "Block size: ~80 mm × 40 mm × 32 mm; multi-layer multi-bead deposition",
        "Welding Parameters": {
          "Voltage (V)": "; inferred from TIG arc conditions",
          "Current (A)": "Varied peak/base currents; examples: 261 J/mm, 173 J/mm, 217 J/mm heat input",
          "Heat Input (kJ/mm)": "0.173–0.261 kJ/mm (calculated via TIG pulse parameters)",
          "Wire Diameter (mm)": "1.6 mm",
          "Travel Speed (mm/s)": "; inferred from deposition rate",
          "Torch Stand-off Distance (mm)": "Varied via layer thickness (1.05–1.1 mm)",
          "Torch Angle (Deg)": "45° fixed",
          "Power(kW)": ""
        },
        "Gas Composition": "99.99% Argon",
        "Gas Flow Rate (LPM)": "",
        "Wire Feed Rate (mm/s)": "; wire curvature studied instead",
        "Bending Moment Test": "",
        "Grain Size (mm)": {
          "At WAAM Deposition": "; focus on macro defects",
          "At Base Material": ""
        },
        "Strength": {
          "At WAAM Deposition": "; emphasis on defect morphology",
          "At Base Material": ""
        },
        "Wear Test": "",
        "Any other testing": "Macro defect analysis (spatter, collapse, unmelted wire, poor flatness); flatness quantified",
        "Energy Source (LASER/ Arc/ Hybrid)": "Arc (GTAW-based WAAM)",
        "Bead Height": "Estimated via layer thickness: 1.05–1.1 mm",
        "Bead Width": "",
        "Overlap (%)": "Varied via tool path strategy (Z-path, vertical, contour-filling)",
        "No. of Layers": "Multiple layers; up to 32 mm height",
        "Cooling Methods used": "Natural cooling; argon shielding chamber",
        "Strategies": {
          "“Cold Metal Transfer (CMT) [0/1]”": "“0”",
          "SC (Shielding Control)": "Yes (argon chamber)",
          "Time Gap (Pulse)": "Yes (pulse TIG current used)"
        },
        "Any Type of Deffects on WAAM after Deposition": "Side spatters, collapse, unmelted wire, poor flatness; linked to heat input, wire curvature, layer thickness, and tool path",
        "“Finite Element Analysis (FEA) [0/1]”": "“0”",
        "Software Used": "Not applicable",
        "Miscllaneous": "Wire curvature (0, 1/150, 1/300 mm⁻¹) affects spatter and melting; contour-filling path yields best flatness (~0.354 mm); excessive heat input causes collapse and large spatters; layer thickness tuning avoids no-contact or no-droplet modes",
        "Residula Stress": "",
        "Distortion Measurement (mm)": "Flatness quantified: 0.354–1.689 mm depending on path"
      }
    ]
  },
  {
    "Serial No.": "2018-71",
    "Data": [
      {
        "DOI No.": "10.3390/ma11081344",
        "Authors": "Donghai Wang, Jiping Lu, Shuiyuan Tang, Lu Yu, Hongli Fan, Lei Ji, Changmeng Liu",
        "Authors Institute": "School of Mechanical Engineering, Beijing Institute of Technology, China",
        "Year": 2018,
        "Journal Name": "Materials (MDPI)",
        "Article Title": "Reducing Porosity and Refining Grains for Arc Additive Manufacturing Aluminum Alloy by Adjusting Arc Pulse Frequency and Current",
        "Category of Paper (Review/ Research/ Thesis)": "Research",
        "WAAM wise Material": {
          "Material": "Al-5Si (ER4043)",
          "Composition": "Al: balance; Si: ~5%; Mn, Mg, Cu: <0.05%; Fe: <0.4%; Zn: <0.1%"
        },
        "WAAM Working Area (mm3)": "Thin wall: 15 layers; width ~5.7–9.6 mm; height ~13.5 mm; length",
        "Welding Parameters": {
          "Voltage (V)": "",
          "Current (A)": "100–175 A (peak); base current = 30% of peak",
          "Heat Input (kJ/mm)": "; inferred from current and pulse duty cycle",
          "Wire Diameter (mm)": "1.2 mm",
          "Travel Speed (mm/s)": "1.67 mm/s (100 mm/min)",
          "Torch Stand-off Distance (mm)": "",
          "Torch Angle (Deg)": "",
          "Power(kW)": ""
        },
        "Gas Composition": "99.999% Argon",
        "Gas Flow Rate (LPM)": "20 L/min",
        "Wire Feed Rate (mm/s)": "16.7 mm/s (100 cm/min)",
        "Bending Moment Test": "",
        "Grain Size (mm)": {
          "At WAAM Deposition": "Dendrite arm spacing: 30–170 µm depending on pulse frequency and current",
          "At Base Material": ""
        },
        "Strength": {
          "At WAAM Deposition": "UTS: 146.5 MPa (100 A, 2 Hz); 108.6 MPa (175 A, 500 Hz)",
          "At Base Material": ""
        },
        "Wear Test": "",
        "Any other testing": "Porosity analysis via SEM and OM; tensile testing; fractography",
        "Energy Source (LASER/ Arc/ Hybrid)": "Arc (GTAW with pulsed current)",
        "Bead Height": "Layer thickness: 0.79–1.04 mm",
        "Bead Width": "5.7–9.6 mm",
        "Overlap (%)": "",
        "No. of Layers": "15 layers",
        "Cooling Methods used": "Natural cooling; cooling rate influenced by pulse frequency and current",
        "Strategies": {
          "“Cold Metal Transfer (CMT) [0/1]”": "“0”",
          "SC (Shielding Control)": "Yes",
          "Time Gap (Pulse)": "Yes (pulse frequency varied from 2–500 Hz)"
        },
        "Any Type of Deffects on WAAM after Deposition": "Porosity (size and density affected by pulse frequency); coarse grains at high current/frequency",
        "“Finite Element Analysis (FEA) [0/1]”": "“0”",
        "Software Used": "Image Pro Plus (for porosity quantification)",
        "Miscllaneous": "Optimal pulse frequency for porosity reduction: 50 Hz; grain refinement achieved at low current and low frequency; porosity formation modeled via nucleation, detachment, and escape dynamics",
        "Residula Stress": "",
        "Distortion Measurement (mm)": ""
      }
    ]
  },
  {
    "Serial No.": "2018-72",
    "Data": [
      {
        "DOI No.": "10.3390/ma11081449",
        "Authors": "José Luis Prado-Cerqueira, Ana María Camacho, José Luis Diéguez, Álvaro Rodríguez-Prieto, Ana María Aragón, Cinta Lorenzo-Martín, Ángel Yanguas-Gil",
        "Authors Institute": "Universidad Nacional de Educación a Distancia (UNED), University of Vigo, Argonne National Laboratory",
        "Year": 2018,
        "Journal Name": "Materials (MDPI)",
        "Article Title": "Analysis of Favorable Process Conditions for the Manufacturing of Thin-Wall Pieces of Mild Steel Obtained by Wire and Arc Additive Manufacturing (WAAM)",
        "Category of Paper (Review/ Research/ Thesis)": "Research",
        "WAAM wise Material": {
          "Material": "AWS ER70S-6 (Mild Steel)",
          "Composition": "C: 0.06–0.15%, Mn: 1.40–1.85%, Si: 0.80–1.15%, Cu: ≤0.50%, Cr: ≤0.15%, Mo: ≤0.15%, P: ≤0.025%, S: ≤0.035%, Ni: ≤0.15%, V: ≤0.03%, Fe: balance"
        },
        "WAAM Working Area (mm3)": "Thin-wall samples: ~150 mm × 100 mm × 27–41 mm; wall thickness: 3.1–6.6 mm",
        "Welding Parameters": {
          "Voltage (V)": "9.2 V",
          "Current (A)": "50–78 A",
          "Heat Input (kJ/mm)": "35.87–55.97 J/mm",
          "Wire Diameter (mm)": "0.8 mm",
          "Travel Speed (mm/s)": "6.67 mm/s (400 mm/min)",
          "Torch Stand-off Distance (mm)": "",
          "Torch Angle (Deg)": "",
          "Power(kW)": 459.99999999999994
        },
        "Gas Composition": "85% Argon / 15% CO₂",
        "Gas Flow Rate (LPM)": "",
        "Wire Feed Rate (mm/s)": "41.67 mm/s (2.5 m/min)",
        "Bending Moment Test": "",
        "Grain Size (mm)": {
          "At WAAM Deposition": "; finer grains observed with higher sub-cooling",
          "At Base Material": ""
        },
        "Strength": {
          "At WAAM Deposition": "Estimated UTS: 470–581 MPa (via Brinell hardness correlation)",
          "At Base Material": "S235JR: UTS ~420 MPa"
        },
        "Wear Test": "",
        "Any other testing": "Brinell hardness (HB), SEM microstructure, EDS compositional analysis, UTS estimation via ASTM A370",
        "Energy Source (LASER/ Arc/ Hybrid)": "Arc (GMAW with CMT variants)",
        "Bead Height": "Layer height: 0.80–1.44 mm",
        "Bead Width": "Wall thickness: 3.1–6.6 mm",
        "Overlap (%)": "",
        "No. of Layers": "20–30 layers",
