Repository: Tamim1803/MTP

File: WAAM.json (part 11 of 11)
[
        "Cooling Methods used": "Natural cooling; substrate chilling effect observed",
        "Strategies": {
          "Cold Metal Transfer (CMT) [0/1]": "Yes (CMT, CMT Advanced, CMT Continuous)",
          "SC (Shielding Control)": "Yes",
          "Time Gap (Pulse)": "Yes (CMT pulse variants)"
        },
        "Any Type of Deffects on WAAM after Deposition": "Decohesionated external layer observed in MIG sample; avoided in CMT variants",
        "“Finite Element Analysis (FEA) [0/1]”": "“0”",
        "Software Used": "Not applicable",
        "Miscllaneous": "Hardness profiles used to estimate UTS; CMT Continuous yielded best mechanical homogeneity; SEM revealed Fe₃C and Fe₃O₄ in MIG sample surface; CMT variants showed no surface oxidation",
        "Residula Stress": "",
        "Distortion Measurement (mm)": ""
      }
    ]
  },
  {
    "Serial No.": "2018-73",
    "Data": [
      {
        "DOI No.": "10.3390/met8080595",
        "Authors": "Zhizhuang Hao, Sansan Ao, Yangchuan Cai, Wei Zhang, Zhen Luo",
        "Authors Institute": "School of Materials Science and Engineering, Tianjin University, China",
        "Year": 2018,
        "Journal Name": "Metals (MDPI)",
        "Article Title": "Formation of SUS304/Aluminum Alloys Using Wire and Arc Additive Manufacturing",
        "Category of Paper (Review/ Research/ Thesis)": "Research",
        "WAAM wise Material": {
          "Material": "SUS304 stainless steel + AA4043 aluminum alloy (Fe-Al-Cr-Ni-Si system)",
          "Composition": "Fe: ~59–61%, Al: ~21–26%, Cr: ~9–14%, Ni: ~2.6–3.4%, Si: ~2%, C: ~0.5%"
        },
        "WAAM Working Area (mm3)": "Wall: ~8 mm width × 31 mm height × 10 layers; substrate: 250 mm × 150 mm × 8 mm",
        "Welding Parameters": {
          "Voltage (V)": "",
          "Current (A)": "Constant: 150 A; Pulsed: 150 A base, 200 A peak",
          "Heat Input (kJ/mm)": "Not calculated",
          "Wire Diameter (mm)": "1.2 mm (both wires)",
          "Travel Speed (mm/s)": "3.3–6.7 mm/s (0.2–0.4 m/min)",
          "Torch Stand-off Distance (mm)": "Arc length: 5 mm",
          "Torch Angle (Deg)": "",
          "Power(kW)": ""
        },
        "Gas Composition": "99.99% Argon",
        "Gas Flow Rate (LPM)": "20 L/min",
        "Wire Feed Rate (mm/s)": "",
        "Bending Moment Test": "",
        "Grain Size (mm)": {
          "At WAAM Deposition": "Equiaxed: ~115–239 µm; Columnar: ~105–268 µm",
          "At Base Material": ""
        },
        "Strength": {
          "At WAAM Deposition": "UTS: 488–515 MPa (Y-direction); 458–485 MPa (Z-direction)",
          "At Base Material": "SUS304: ~520 MPa"
        },
        "Wear Test": "",
        "Any other testing": "Microhardness (HV0.3), SEM fractography, EDS, XRD, electrochemical corrosion (NaCl solution)",
        "Energy Source (LASER/ Arc/ Hybrid)": "Arc (GTAW with dual-wire feed)",
        "Bead Height": "",
        "Bead Width": "~8 mm",
        "Overlap (%)": "",
        "No. of Layers": "10 layers",
        "Cooling Methods used": "Interlayer temperature control at 400°C using infrared monitoring",
        "Strategies": {
          "“Cold Metal Transfer (CMT) [0/1]”": "“0”",
          "SC (Shielding Control)": "Yes",
          "Time Gap (Pulse)": "Yes (2 Hz pulse current used)"
        },
        "Any Type of Deffects on WAAM after Deposition": "Metal exfoliation at high travel speeds; cracks in tensile fracture; compositional gradients near fusion line",
        "“Finite Element Analysis (FEA) [0/1]”": "“0”",
        "Software Used": "Not applicable",
        "Miscllaneous": "Pulse current improved corrosion resistance and reduced crack size; Al1.1Ni0.9 phase formed; grain refinement linked to cooling rate and current type; tensile fracture in Z-direction showed mixed brittle-plastic behavior",
        "Residula Stress": "",
        "Distortion Measurement (mm)": "Substrate distortion observed;"
      }
    ]
  },
  {
    "Serial No.": "2018-74",
    "Data": [
      {
        "DOI No.": "10.1016/j.matpr.2018.06.024",
        "Authors": "M. A. Ghaffari, M. R. Torkamany, M. Malek Ghaini, J. Sabbaghzadeh",
        "Authors Institute": "Laser and Plasma Research Institute, Shahid Beheshti University, Tehran, Iran",
        "Year": 2018,
        "Journal Name": "Materials Today: Proceedings",
        "Article Title": "Wire Arc Additive Manufacturing of Aluminium Components: Process Optimization and Mechanical Properties",
        "Category of Paper (Review/ Research/ Thesis)": "Research",
        "WAAM wise Material": {
          "Material": "AlSi5 (ER4043)",
          "Composition": "Al: balance, Si: ~5%, trace Mg, Fe, Cu, Zn"
        },
        "WAAM Working Area (mm3)": "Wall: ~100 mm × 10 mm × 30 mm; multi-layer deposition",
        "Welding Parameters": {
          "Voltage (V)": "18–22 V",
          "Current (A)": "80–120 A",
          "Heat Input (kJ/mm)": "; optimized via current and speed",
          "Wire Diameter (mm)": "1.2 mm",
          "Travel Speed (mm/s)": "2.5–5 mm/s",
          "Torch Stand-off Distance (mm)": "",
          "Torch Angle (Deg)": "",
          "Power(kW)": 1440.0
        },
        "Gas Composition": "100% Argon",
        "Gas Flow Rate (LPM)": "15–20 L/min",
        "Wire Feed Rate (mm/s)": "Varied; optimized for bead uniformity",
        "Bending Moment Test": "",
        "Grain Size (mm)": {
          "At WAAM Deposition": "Fine dendritic structure; grain refinement observed with lower heat input",
          "At Base Material": ""
        },
        "Strength": {
          "At WAAM Deposition": "UTS: ~160 MPa; Elongation: ~12%",
          "At Base Material": "Cast AlSi5: UTS ~140 MPa; Elongation ~6–8%"
        },
        "Wear Test": "",
        "Any other testing": "Tensile testing, SEM, optical microscopy, hardness (Vickers)",
        "Energy Source (LASER/ Arc/ Hybrid)": "Arc (GMAW)",
        "Bead Height": "1.5–2.5 mm per layer",
        "Bead Width": "4–6 mm",
        "Overlap (%)": "",
        "No. of Layers": "Up to 15 layers",
        "Cooling Methods used": "Natural cooling; interlayer dwell time applied",
        "Strategies": {
          "“Cold Metal Transfer (CMT) [0/1]”": "“0”",
          "SC (Shielding Control)": "Yes",
          "Time Gap (Pulse)": "Yes (interlayer delay used)"
        },
        "Any Type of Deffects on WAAM after Deposition": "Porosity and cracking reduced via parameter optimization; uniform bead geometry achieved",
        "“Finite Element Analysis (FEA) [0/1]”": "“0”",
        "Software Used": "Not applicable",
        "Miscllaneous": "Mechanical properties improved over cast alloy; optimized current and speed yielded defect-free walls; hardness ~60 HV; microstructure showed refined dendrites with reduced porosity",
        "Residula Stress": "",
        "Distortion Measurement (mm)": ""
      }
    ]
  },
  {
    "Serial No.": "2018-75",
    "Data": [
      {
        "“DOI No.”": "““",
        "Authors": "Alessandro Busachi, Daniel Kuepper, Jacopo Brunelli, Wilderich Heising, Clemens Moeller, Drosten Fisher, Chris Watts, Richard Drake",
        "Authors Institute": "Boston Consulting Group (BCG), Babcock International",
        "Year": 2018,
        "Journal Name": "NATO STO-MP-AVT-267",
        "Article Title": "Modelling Applications of Additive Manufacturing in Defence Support Services: Introducing the AM - Decision Support System",
        "Category of Paper (Review/ Research/ Thesis)": "Applied Research / Conceptual Framework",
        "WAAM wise Material": {
          "Material": "Ti6Al4V, Aluminium, Stainless Steel",
          "Composition": "Not explicitly detailed; standard aerospace-grade alloys"
        },
        "WAAM Working Area (mm3)": "Large-scale components up to 6 meters; missile structures, landing gear, airframe parts",
        "Welding Parameters": {
          "Voltage (V)": "",
          "Current (A)": "",
          "Heat Input (kJ/mm)": "High heat input noted; exact values not provided",
          "Wire Diameter (mm)": "0.8–1.2 mm",
          "Travel Speed (mm/s)": "",
          "Torch Stand-off Distance (mm)": "",
          "Torch Angle (Deg)": "",
          "Power(kW)": ""
        },
        "Gas Composition": "Argon (pure) or mixed shielding gases depending on alloy",
        "Gas Flow Rate (LPM)": "",
        "Wire Feed Rate (mm/s)": "Variable; linked to deposition rate and cost modeling",
        "Bending Moment Test": "",
        "Grain Size (mm)": {
          "At WAAM Deposition": "Large grain size; refined via rolling",
          "At Base Material": ""
        },
        "Strength": {
          "At WAAM Deposition": "Improved via rolling; hardness and fatigue resistance enhanced",
          "At Base Material": "Not compared directly"
        },
        "Wear Test": "",
        "Any other testing": "Residual stress and distortion analysis; microstructure via rolling and lubricant effects",
        "Energy Source (LASER/ Arc/ Hybrid)": "Arc (TIG/MIG/Plasma); Hybrid with rolling and milling",
        "Bead Height": "",
        "Bead Width": "",
        "Overlap (%)": "",
        "No. of Layers": "Up to 20 layers; rolling every 4 layers shown effective",
        "Cooling Methods used": "Passive cooling; optional water-cooled substrate",
        "Strategies": {
          "“Cold Metal Transfer (CMT) [0/1]”": "“1”",
          "SC (Shielding Control)": "Yes",
          "Time Gap (Pulse)": "Yes (via process control modules)"
        },
        "Any Type of Deffects on WAAM after Deposition": "Porosity, lack of fusion, distortion; mitigated via rolling and process optimization",
        "“Finite Element Analysis (FEA) [0/1]”": "“1”",
        "Software Used": "AM-DSS (custom), MSC Marc, JMatPro",
        "Miscllaneous": "Introduces a cloud-based AM Decision Support System (TRL-3) for NATO logistics; includes cost modeling, simulation modules, and hybrid WAAM repair workflows",
        "Residula Stress": "Measured and reduced via high-pressure rolling",
        "Distortion Measurement (mm)": "Qualitative; reduced via slotted rollers and rolling frequency"
      }
    ]
  },
  {
    "Serial No.": "2018-76",
    "Data": [
      {
        "DOI No.": "10.7449/2018/MST_2018_97_104",
        "Authors": "Xuewei Fang, Lijuan Zhang, Hui Li, Chaolong Li, Bingheng Lu",
        "Authors Institute": "Xi'an Jiaotong University; National Innovation Institute of Additive Manufacturing, Xi'an, China",
        "Year": 2018,
        "Journal Name": "Materials Science and Technology 2018 (MS&T18)",
        "Article Title": "The Porosity and Mechanical Behavior of 2219-Al Fabricated by Wire and Arc Additive Manufacturing",
        "Category of Paper (Review/ Research/ Thesis)": "Research",
        "WAAM wise Material": {
          "Material": "ER2219 (Al-Cu alloy)",
          "Composition": "Cu: 5.8–6.8%, Mn: 0.2–0.4%, Ti: 0.1–0.2%, Zr: 0.1–0.25%, V: 0.05–0.15%, Fe: <0.3%, Si: <0.2%, Mg: <0.02%, Zn: <0.1%"
        },
        "WAAM Working Area (mm3)": "Wall height ~30 mm; multilayer thin-wall geometry",
        "Welding Parameters": {
          "Voltage (V)": "; varies with arc mode",
          "Current (A)": "; varies with arc mode",
          "Heat Input (kJ/mm)": {
            "CMT": 220.9,
            "CMT-ADV": 194.0,
            "CMT-P": 231.8,
            "CMT-PADV": 130.1
          },
          "Wire Diameter (mm)": "",
          "Travel Speed (mm/s)": "8.33 mm/s (0.5 m/min)",
          "Torch Stand-off Distance (mm)": "15 mm",
          "Torch Angle (Deg)": "",
          "Power(kW)": 1617.686
        },
        "Gas Composition": "Pure Argon (99.999%)",
        "Gas Flow Rate (LPM)": "25 L/min",
        "Wire Feed Rate (mm/s)": {
          "CMT": "100 mm/s",
          "CMT-ADV": "100 mm/s",
          "CMT-P": "83.3 mm/s",
          "CMT-PADV": "116.7 mm/s"
        },
        "Bending Moment Test": "",
        "Grain Size (mm)": {
          "At WAAM Deposition": "; inferred from porosity and mechanical behavior",
          "At Base Material": ""
        },
        "Strength": {
          "At WAAM Deposition": {
            "CMT": "UTS: ~262 MPa",
            "CMT-ADV": "UTS: ~258 MPa",
            "CMT-P": "UTS: ~272 MPa",
            "CMT-PADV": "UTS: ~283 MPa (H), ~280 MPa (V)"
          },
          "At Base Material": "Not compared directly"
        },
        "Wear Test": "",
        "Any other testing": "Porosity analysis via OM and SEM; tensile testing per ISO 6892-1-2009",
        "Energy Source (LASER/ Arc/ Hybrid)": "Arc (GMAW - CMT variants)",
        "Bead Height": "Average ~2.2 mm per layer (CMT-PADV)",
        "Bead Width": "",
        "Overlap (%)": "",
        "No. of Layers": "Multiple layers; wall height ~30 mm",
        "Cooling Methods used": "Natural cooling; no interlayer dwell time",
        "Strategies": {
          "Cold Metal Transfer (CMT) [0/1]": "Yes (CMT, CMT-ADV, CMT-P, CMT-PADV)",
          "SC (Shielding Control)": "Yes",
          "Time Gap (Pulse)": "Yes (CMT-P, CMT-PADV)"
        },
        "Any Type of Deffects on WAAM after Deposition": "Porosity; reduced in CMT-PADV mode; no pores >100 µm in PADV",
        "“Finite Element Analysis (FEA) [0/1]”": "“0”",
        "Software Used": "Image-Pro Plus (IPP) for porosity analysis",
        "Miscllaneous": "CMT-PADV yielded best mechanical properties and lowest porosity (0.98% area); aspect ratio of pores ~3.24; large 2219-Al parts successfully fabricated",
        "Residula Stress": "",
        "Distortion Measurement (mm)": ""
      }
    ]
  },
  {
    "Serial No.": "2018-77",
    "Data": [
      {
        "“DOI No.”": "““",
        "Authors": "R. M. Kindermann, M. J. Roy, J. A. Francis, P. Prangnell",
        "Authors Institute": "School of Mechanical, Aerospace and Civil Engineering; School of Materials, University of Manchester",
        "Year": 2018,
        "Journal Name": "NACE International Milano Italia Section Conference",
        "Article Title": "Oil & Gas Wire+Arc Additive Manufacturing Technique Development",
        "Category of Paper (Review/ Research/ Thesis)": "Research",
        "WAAM wise Material": {
          "Material": "Al 4043 (surrogate for Ni-based alloys)",
          "Composition": "Al: balance, Si: ~5%, trace Mg, Fe, Cu"
        },
        "WAAM Working Area (mm3)": "Thin-wall structures; 16 layers; ~200 mm length",
        "Welding Parameters": {
          "Voltage (V)": "; inferred from CMT-P and CMT modes",
          "Current (A)": "",
          "Heat Input (kJ/mm)": "; inferred from deposition rate",
          "Wire Diameter (mm)": "1.2 mm",
          "Travel Speed (mm/s)": "25–40 mm/s (1.5–2.4 m/min)",
          "Torch Stand-off Distance (mm)": "13 mm",
          "Torch Angle (Deg)": "10° push angle",
          "Power(kW)": ""
        },
        "Gas Composition": "100% Argon",
        "Gas Flow Rate (LPM)": "27 L/min",
        "Wire Feed Rate (mm/s)": "Lead: 5–7 m/min; Trail: 4–5.5 m/min",
        "Bending Moment Test": "",
        "Grain Size (mm)": {
          "At WAAM Deposition": "; porosity and bead profile analyzed",
          "At Base Material": ""
        },
        "Strength": {
          "At WAAM Deposition": "; porosity <1% area fraction at optimal settings",
          "At Base Material": "Not compared"
        },
        "Wear Test": "",
        "Any other testing": "Porosity analysis via image processing; thermal monitoring via thermocouples",
        "Energy Source (LASER/ Arc/ Hybrid)": "Arc (GMAW - tandem CMT)",
        "Bead Height": "Layer height increment tuned per deposition; ~2 mm",
        "Bead Width": "",
        "Overlap (%)": "",
        "No. of Layers": 16,
        "Cooling Methods used": "Inter-pass delay based on thermocouple feedback; threshold 50 °C",
        "Strategies": {
          "Cold Metal Transfer (CMT) [0/1]": "Yes (CMT-P for lead, CMT for trail)",
          "SC (Shielding Control)": "Yes",
          "Time Gap (Pulse)": "Yes (CMT-P mode)"
        },
        "Any Type of Deffects on WAAM after Deposition": "Porosity due to hydrogen absorption; minimized via travel speed and inter-pass control",
        "“Finite Element Analysis (FEA) [0/1]”": "“0”",
        "Software Used": "Rhino + Grasshopper + KUKA|prc for toolpath generation",
        "Miscllaneous": "Deposition rate up to 2.3 kg/hr achieved; inter-pass temperature monitoring improved consistency; future work targets Ni-based alloy deposition with sensor-based layer height control",
        "Residula Stress": "",
        "Distortion Measurement (mm)": "; distortion minimized via thermal control"
      }
    ]
  },
  {
    "Serial No.": "2018-78",
    "Data": [
      {
        "DOI No.": "10.1088/1742-6596/1063/1/012083",
        "Authors": "Z. D. Ni, B. L. Dong, S. B. Lin, C. L. Yang, C. L. Fan, J. X. Shi",
        "Authors Institute": "State Key Laboratory of Advanced Welding and Joining, Harbin Institute of Technology, China",
        "Year": 2018,
        "Journal Name": "Journal of Physics: Conference Series",
        "Article Title": "Numerical Analysis on Stress Evolution During GTA-Additive Manufacturing of Thin-Walled Aluminum Alloys",
        "Category of Paper (Review/ Research/ Thesis)": "Research",
        "WAAM wise Material": {
          "Material": "ER5183 (Al-Mg alloy)",
          "Composition": "Al: balance, Mg: ~4.5%, Mn: ~0.7%, Cr: ~0.15%, Ti: ~0.15%, Fe: <0.4%, Si: <0.25%"
        },
        "WAAM Working Area (mm3)": "Thin-wall components; height ~10 mm, thickness varied: 3.9 mm, 7.3 mm, 9.6 mm",
        "Welding Parameters": {
          "Voltage (V)": "; inferred from current and deposition speed",
          "Current (A)": "75 A (Sample 1), 107 A (Sample 2), 125 A (Sample 3)",
          "Heat Input (kJ/mm)": "; modeled via double ellipsoid heat source",
          "Wire Diameter (mm)": "",
          "Travel Speed (mm/s)": "2–6.7 mm/s (120–400 mm/min)",
          "Torch Stand-off Distance (mm)": "",
          "Torch Angle (Deg)": "",
          "Power(kW)": ""
        },
        "Gas Composition": "Pure Argon",
        "Gas Flow Rate (LPM)": "",
        "Wire Feed Rate (mm/s)": "Varied: 879–1301 mm/min",
        "Bending Moment Test": "",
        "Grain Size (mm)": {
          "At WAAM Deposition": "; inferred from thermal gradients and stress evolution",
          "At Base Material": ""
        },
        "Strength": {
          "At WAAM Deposition": "; focus on residual stress evolution",
          "At Base Material": "Not compared"
        },
        "Wear Test": "",
        "Any other testing": "Hole-drilling method for residual stress validation; thermal cycle and stress modeling via FEM",
        "Energy Source (LASER/ Arc/ Hybrid)": "Arc (GTAW)",
        "Bead Height": "1 mm per layer (average)",
        "Bead Width": "3.9 mm to 9.6 mm (varied by sample)",
        "Overlap (%)": "",
        "No. of Layers": "10 layers modeled",
        "Cooling Methods used": "Natural cooling; thermal cycles modeled numerically",
        "Strategies": {
          "“Cold Metal Transfer (CMT) [0/1]”": "“0”",
          "SC (Shielding Control)": "",
          "Time Gap (Pulse)": "No"
        },
        "Any Type of Deffects on WAAM after Deposition": "Residual stress accumulation; stress peaks synchronized with thermal valleys; stress stabilizes after ~8 layers",
        "“Finite Element Analysis (FEA) [0/1]”": "“1”",
        "Software Used": "Not explicitly named; FEM with double ellipsoid heat source and element activation/deactivation",
        "Miscllaneous": "Stress evolution modeled for different wall thicknesses; wider walls showed higher residual stress due to increased heat input and constraint; validated via hole-drilling",
        "Residula Stress": "Measured and modeled; stress cycles synchronized with thermal cycles; peak stress decreases with layer accumulation",
        "Distortion Measurement (mm)": "; inferred from stress distribution and thermal gradients"
      }
    ]
  },
  {
    "Serial No.": "2018-79",
    "Data": [
      {
        "DOI No.": "OTC-28465-MS",
        "Authors": "William Wistance, Jeremy Lee",
        "Authors Institute": "Lloyd’s Register EMEA; Lloyd’s Register Global Technology Centre Pte. Ltd.",
        "Year": 2018,
        "Journal Name": "Offshore Technology Conference Asia",
        "Article Title": "Additive Manufacturing Metal 3D Printing for the Marine and Offshore Sector – Paving the Path from Lab into the Field",
        "Category of Paper (Review/ Research/ Thesis)": "Review / Applied Technology",
        "WAAM wise Material": {
          "Material": "Titanium (Ti-6Al-4V), Stainless Steel, Inconel 718",
          "Composition": "; standard aerospace/marine-grade alloys"
        },
        "WAAM Working Area (mm3)": "Large-scale components; footbridge example; pipeline manifolds",
        "Welding Parameters": {
          "Voltage (V)": "",
          "Current (A)": "",
          "Heat Input (kJ/mm)": "; high deposition rate noted",
          "Wire Diameter (mm)": "Standard welding wire; assumed 1.2 mm",
          "Travel Speed (mm/s)": "",
          "Torch Stand-off Distance (mm)": "",
          "Torch Angle (Deg)": "",
          "Power(kW)": ""
        },
        "Gas Composition": "Argon (pure); shielding gas for WAAM and powder processes",
        "Gas Flow Rate (LPM)": "",
        "Wire Feed Rate (mm/s)": "",
        "Bending Moment Test": "",
        "Grain Size (mm)": {
          "At WAAM Deposition": "; anisotropy and microstructure modeling discussed",
          "At Base Material": "Not compared"
        },
        "Strength": {
          "At WAAM Deposition": "Certified Ti manifold for pipeline use; mechanical properties validated",
          "At Base Material": "Not compared directly"
        },
        "Wear Test": "",
        "Any other testing": "Charpy, tensile, fatigue, CT scan, melt pool monitoring, image analysis",
        "Energy Source (LASER/ Arc/ Hybrid)": "Arc (WAAM), Laser (PBF, DED)",
        "Bead Height": "",
        "Bead Width": "",
        "Overlap (%)": "",
        "No. of Layers": "Multiple; footbridge and manifold examples suggest >100",
        "Cooling Methods used": "Shielded atmosphere; interlayer cooling not detailed",
        "Strategies": {
          "Cold Metal Transfer (CMT) [0/1]": "Yes (referenced in WAAM context)",
          "SC (Shielding Control)": "Yes",
          "Time Gap (Pulse)": "Yes (layer-by-layer control discussed)"
        },
        "Any Type of Deffects on WAAM after Deposition": "Porosity, anisotropy, lack of fusion; mitigated via process control and certification",
        "Finite Element Analysis (FEA) [0/1]": "Yes (microstructure and topology optimization discussed)",
        "Software Used": "CAD, STL/AMF conversion, topology optimization, melt pool monitoring, FEA",
        "Miscllaneous": "First certified AM pipeline manifold (Ti); blockchain and RFID for traceability; digital warehousing; reverse engineering of obsolete parts; AM service centers proposed",
        "Residula Stress": "; distortion and stress mitigation discussed",
        "Distortion Measurement (mm)": ""
      }
    ]
  },
  {
    "Serial No.": "2018-80",
    "Data": [
      {
        "DOI No.": "10.1016/j.jmatprotec.2018.10.023",
        "Authors": "Xiangfang Xu, Jialuo Ding, Supriyo Ganguly, Stewart Williams",
        "Authors Institute": "Welding Engineering and Laser Processing Centre, Cranfield University, UK",
        "Year": 2019,
        "Journal Name": "Journal of Materials Processing Technology",
        "Article Title": "Investigation of Process Factors Affecting Mechanical Properties of INCONEL 718 Superalloy in Wire + Arc Additive Manufacture Process",
        "Category of Paper (Review/ Research/ Thesis)": "Research",
        "WAAM wise Material": {
          "Material": "INCONEL 718",
          "Composition": "Ni: ~52–53%, Cr: ~18–19%, Nb+Ta: ~5.2–5.3%, Mo: ~2.95–3.2%, Ti: ~0.96%, Al: ~0.47–0.53%, Fe: balance"
        },
        "WAAM Working Area (mm3)": "Wall structure: 54 layers, ~2.8 mm layer height; dimensions",
        "Welding Parameters": {
          "Voltage (V)": "",
          "Current (A)": "",
          "Heat Input (kJ/mm)": "Low heat input via Cold Metal Transfer (CMT) [0/1]",
          "Wire Diameter (mm)": "1.2 mm",
          "Travel Speed (mm/s)": "6 mm/s",
          "Torch Stand-off Distance (mm)": "14 mm",
          "Torch Angle (Deg)": "",
          "Power(kW)": 0.0
        },
        "Gas Composition": "100% Argon",
        "Gas Flow Rate (LPM)": "15 L/min",
        "Wire Feed Rate (mm/s)": "7 m/min",
        "Bending Moment Test": "",
        "Grain Size (mm)": {
          "At WAAM Deposition": "Columnar grains: 50–200 µm thickness; larger than wrought",
          "At Base Material": "Wrought: ~26.7 µm (ASTM grain size 7.5)"
        },
        "Strength": {
          "At WAAM Deposition": "UTS: 827 MPa (Wire B); YS: 482 MPa; Elongation: 32.9%",
          "At Base Material": "Wrought IN718: UTS: 1276 MPa; YS: 1034 MPa; Elongation: 12%"
        },
        "Wear Test": "",
        "Any other testing": "Microhardness, SEM, EDS, EBSD, tensile testing, oxide morphology",
        "Energy Source (LASER/ Arc/ Hybrid)": "Arc (CMT variant of MIG)",
        "Bead Height": "2.8 mm per layer",
        "Bead Width": "",
        "Overlap (%)": "",
        "No. of Layers": 54,
        "Cooling Methods used": "Interpass cooling time: 3 minutes",
        "Strategies": {
          "“Cold Metal Transfer (CMT) [0/1]”": "“1”",
          "SC (Shielding Control)": "Yes",
          "Time Gap (Pulse)": "Yes (interpass delay)"
        },
        "Any Type of Deffects on WAAM after Deposition": "Laves phase formation, TiN inclusions, columnar grain-induced anisotropy; no porosity observed",
        "“Finite Element Analysis (FEA) [0/1]”": "“0”",
        "Software Used": "",
        "Miscllaneous": "Oxide layer (~0.5 µm) of Cr₂O₃ and Al₂O₃ forms but does not affect mechanical properties; wire source impacts UTS by ~50 MPa; standard heat treatment improves UTS to 1171 MPa but still ~105 MPa lower than wrought",
        "Residula Stress": "",
        "Distortion Measurement (mm)": ""
      }
    ]
  },
  {
    "Serial No.": "2018-81",
    "Data": [
      {
        "DOI No.": "10.1080/0951192X.2018.1466395",
        "Authors": "Fangda Xu, Vimal Dhokia, Paul Colegrove, Anthony McAndrew, Stewart Williams, Andrew Henstridge, Stephen T. Newman",
        "Authors Institute": "University of Bath; Cranfield University; Airbus Group Innovations; TWI Ltd",
        "Year": 2018,
        "Journal Name": "International Journal of Computer Integrated Manufacturing",
        "Article Title": "Realisation of a Multi-Sensor Framework for Process Monitoring of the Wire Arc Additive Manufacturing in Producing Ti-6Al-4V Parts",
        "Category of Paper (Review/ Research/ Thesis)": "Research",
        "WAAM wise Material": {
          "Material": "Ti-6Al-4V",
          "Composition": "Ti: balance, Al: ~6%, V: ~4%"
        },
        "WAAM Working Area (mm3)": "Up to 1.5 m length; large aerospace-grade components",
        "Welding Parameters": {
          "Voltage (V)": "Approx. 30 V (monitored via Fronius interface)",
          "Current (A)": "Set to 220 A; measured ~213 A after Kalman filtering",
          "Heat Input (kJ/mm)": "; inferred from arc parameters",
          "Wire Diameter (mm)": "1.2 mm",
          "Travel Speed (mm/s)": "; inferred from CNC motion platform",
          "Torch Stand-off Distance (mm)": "",
          "Torch Angle (Deg)": "Inclined setup for dual laser profilometers",
          "Power(kW)": 6495.0
        },
        "Gas Composition": "Argon (inert shielding)",
        "Gas Flow Rate (LPM)": "10 L/min",
        "Wire Feed Rate (mm/s)": "2.4 m/min",
        "Bending Moment Test": "",
        "Grain Size (mm)": {
          "At WAAM Deposition": "; monitored via thermal and acoustic sensors",
          "At Base Material": ""
        },
        "Strength": {
          "At WAAM Deposition": "; focus on process monitoring",
          "At Base Material": "Not compared"
        },
        "Wear Test": "",
        "Any other testing": "Multi-sensor monitoring: arc voltage/current, oxygen level, laser profilometry, acoustic signals, thermal imaging",
        "Energy Source (LASER/ Arc/ Hybrid)": "Arc (Plasma Arc Welding)",
        "Bead Height": "Monitored via dual laser profilometers; resolution 5 µm",
        "Bead Width": "Extracted using Sobel filter and edge detection",
        "Overlap (%)": "",
        "No. of Layers": "Multiple; monitored layer-by-layer",
        "Cooling Methods used": "Natural cooling; pyrometer used to measure cooling rate",
        "Strategies": {
          "“Cold Metal Transfer (CMT) [0/1]”": "“0”",
          "SC (Shielding Control)": "Yes (oxygen concentration monitored)",
          "Time Gap (Pulse)": "Yes (layer-wise monitoring and rolling)"
        },
        "Any Type of Deffects on WAAM after Deposition": "Residual stress, distortion, porosity, lack of fusion; monitored via acoustic and thermal sensors",
        "“Finite Element Analysis (FEA) [0/1]”": "“0”",
        "Software Used": "NI LabVIEW, FANUC Focas API, Point Cloud Library (PCL), ICP algorithm for point cloud registration",
        "Miscllaneous": "Introduces iMUST (in-situ Multi-Sensor framework); enables CAD model generation from point cloud; Kalman filtering applied to current signal; dual laser profilometers reconstruct side features for post-processing",
        "Residula Stress": "Monitored indirectly via distortion and thermal history",
        "Distortion Measurement (mm)": "Observed post-deposition;"
      }
    ]
  },
  {
    "Serial No.": "2018-82",
    "Data": [
      {
        "DOI No.": "10.1007/s00170-018-1786-3",
        "Authors": "Yongzhe Li, Qinglin Han, Guangjun Zhang, Imre Horváth",
        "Authors Institute": "Harbin Institute of Technology, China; Delft University of Technology, Netherlands",
        "Year": 2018,
        "Journal Name": "The International Journal of Advanced Manufacturing Technology",
        "Article Title": "A Layers-Overlapping Strategy for Robotic Wire and Arc Additive Manufacturing of Multi-Layer Multi-Bead Components with Homogeneous Layers",
        "Category of Paper (Review/ Research/ Thesis)": "Research",
        "WAAM wise Material": {
          "Material": "Copper-coated steel wire (C: 0.11%, Si: 0.65–0.95%, Mn: 1.8–2.1%, Ni: 0.3%, Cr: 0.2%)",
          "Composition": "As above"
        },
        "WAAM Working Area (mm3)": "Cuboid components: 250 mm × 100 mm × 20 mm; 10 layers × 6 beads per layer",
        "Welding Parameters": {
          "Voltage (V)": "22 V",
          "Current (A)": "150 A",
          "Heat Input (kJ/mm)": "; inferred from deposition speed and wire feed",
          "Wire Diameter (mm)": "1.2 mm",
          "Travel Speed (mm/s)": "6 mm/s (standard); 5.1 mm/s (for edge beads)",
          "Torch Stand-off Distance (mm)": "12 ± 0.3 mm",
          "Torch Angle (Deg)": "",
          "Power(kW)": 3300.0
        },
        "Gas Composition": "95% Argon + 5% CO₂",
        "Gas Flow Rate (LPM)": "18 L/min",
        "Wire Feed Rate (mm/s)": "3.73 m/min",
        "Bending Moment Test": "",
        "Grain Size (mm)": {
          "At WAAM Deposition": "; focus on geometric fidelity",
          "At Base Material": ""
        },
        "Strength": {
          "At WAAM Deposition": "; emphasis on dimensional accuracy",
          "At Base Material": "Not compared"
        },
        "Wear Test": "",
        "Any other testing": "Structured-light scanning for surface profile and dimensional analysis",
        "Energy Source (LASER/ Arc/ Hybrid)": "Arc (GMAW)",
        "Bead Height": "2.304 mm (elementary bead); 2.081 mm (layer height)",
        "Bead Width": "7.327 mm",
        "Overlap (%)": "73.8% step-over rate",
        "No. of Layers": 10,
        "Cooling Methods used": "Natural cooling between layers",
        "Strategies": {
          "“Cold Metal Transfer (CMT) [0/1]”": "“0”",
          "SC (Shielding Control)": "Yes (gas shielding maintained)",
          "Time Gap (Pulse)": "Yes (layer-wise cooling delay)"
        },
        "Any Type of Deffects on WAAM after Deposition": "Material shortage at layer edges; addressed via revised overlapping strategy",
        "“Finite Element Analysis (FEA) [0/1]”": "“0”",
        "Software Used": "Custom planning software; structured-light sensor processing",
        "Miscllaneous": "Introduces Revised Layers-Overlapping Model (R-LOM) to improve surface flatness and dimensional fidelity; validated with NUP and IRUP path strategies",
        "Residula Stress": "",
        "Distortion Measurement (mm)": "; geometric deviation analyzed via structured-light scanning"
      }
    ]
  },
  {
    "Serial No.": "2018-83",
    "Data": [
      {
        "DOI No.": "10.1007/s00170-018-1954-5",
        "Authors": "Chen Shen, Zengxi Pan, Dominic Cuiuri, Stephen van Duin, Dongzhi Luo, Bosheng Dong, Huijun Li",
        "Authors Institute": "University of Wollongong, Australia",
        "Year": 2018,
        "Journal Name": "The International Journal of Advanced Manufacturing Technology",
        "Article Title": "Influences of Postproduction Heat Treatment on Fe₃Al-Based Iron Aluminide Fabricated Using the Wire-Arc Additive Manufacturing Process",
        "Category of Paper (Review/ Research/ Thesis)": "Research",
        "WAAM wise Material": {
          "Material": "Fe₃Al-based Iron Aluminide",
          "Composition": "Designed at 30 at% Al; actual content confirmed via EDS mapping"
        },
        "WAAM Working Area (mm3)": "Wall structure: 40 layers, ~43 mm height; middle section used for testing",
        "Welding Parameters": {
          "Voltage (V)": "12.9 ± 1 V",
          "Current (A)": "140 A",
          "Heat Input (kJ/mm)": "Specific deposition energy: 20 kJ/g",
          "Wire Diameter (mm)": "0.9 mm (Fe and Al wires)",
          "Travel Speed (mm/s)": "1.58 mm/s (95 mm/min)",
          "Torch Stand-off Distance (mm)": "",
          "Torch Angle (Deg)": "",
          "Power(kW)": 1806.0
        },
        "Gas Composition": "Pure Argon",
        "Gas Flow Rate (LPM)": "; localized shielding used",
        "Wire Feed Rate (mm/s)": "Fe: 16.67 mm/s; Al: 11.63 mm/s",
        "Bending Moment Test": "",
        "Grain Size (mm)": {
          "At WAAM Deposition": "Columnar grains >500 µm",
          "At Base Material": ""
        },
        "Strength": {
          "At WAAM Deposition": "UTS: 1253.9 MPa; YS: 207.1 MPa; Elongation: 2.21%",
          "At Base Material": "Not compared"
        },
        "Wear Test": "",
        "Any other testing": "Hardness (Vickers, 1 kg load); SEM/EDS; XRD; tensile testing; fracture surface analysis",
        "Energy Source (LASER/ Arc/ Hybrid)": "Arc (GMAW-based WAAM)",
        "Bead Height": "",
        "Bead Width": "",
        "Overlap (%)": "",
        "No. of Layers": 40,
        "Cooling Methods used": "Interpass temperature maintained at 673 K",
        "Strategies": {
          "“Cold Metal Transfer (CMT) [0/1]”": "“0”",
          "SC (Shielding Control)": "Yes",
          "Time Gap (Pulse)": "Yes (interpass temperature control)"
        },
        "Any Type of Deffects on WAAM after Deposition": "Large columnar grains; Al-rich precipitates; secondary cracks in fracture surfaces",
        "“Finite Element Analysis (FEA) [0/1]”": "“0”",
        "Software Used": "",
        "Miscllaneous": "Three heat treatments applied: homogenization (1273 K, 7 h), FeAl transformation (1123 K, 24 h), Fe₃Al transformation (773 K, 120 h); Al-rich precipitates refined grains and improved strength and ductility",
        "Residula Stress": "",
        "Distortion Measurement (mm)": ""
      }
    ]
  }
]
